Repository: olivettigroup/table_extractor

# table_extractor
Code and data used in the paper, A Machine Learning Approach to Zeolite Synthesis Enabled by Automatic Literature Data Extraction

There are two main components to this repository:
1. table_extractor code
2. zeolite synthesis data

# 1. Table Extraction Code
This code extracts tables into json format from HTML/XML files. These HTML/XML files need to be supplied by the researcher. The code is written in Python3. To run the code:
1. Fork this repository
2. Download the Olivetti group materials science FastText word embeddings
    - Available here: https://figshare.com/s/70455cfcd0084a504745
    - Download all 4 files and place in the tableextractor/bin folder
3. Install all dependencies
    - json, pandas, spacy, bs4, gensim, numpy, unidecode, sklearn, scipy, traceback
4. Use Jupyter (Table Extractor Tutorial) to run the code

The code takes in a list of files and corresponding DOIs and returns a list of all tables extracted from the files as JSON objects. Currently, the code supports files from ACS, APS, Elsevier, Wiley, Springer, and RSC.

# 2. Zeolite Synthesis Data
The germanium containing zeolite data set used in the paper is publicly available in both Excel and CSV formats. Here is a description of each feature:
doi- DOI of the paper the synthesis route comes from
Si:B- molar amount of each element/compound/molecule used in the synthesis. Amounts are normalized to give Si=1 or Ge=1 if Si=0
Time- crystallization time in hours
Temp- crystallization temperature in °C
SDA Type- name given to the organic structure directing agent (OSDA) molecule in the paper
SMILES- the SMILES representation of the OSDA molecule
SDA_Vol- the DFT calculated molar volume of the OSDA molecule in bohr^3
SDA_SA- the DFT calculated surface area of the OSDA molecule in bohr^2
SDA_KFI- the DFT calculated Kier flexibility index of the OSDA molecule
From?- the location within a paper the compositional information is extracted. Either Table, Text, or Supplemental
Extracted- Products of the synthesis as they appear in the paper
Zeo1- the primary zeolite (zeotype) material made in the synthesis
Zeo2- the secondary zeolite (zeotype) material made in the synthesis
Dense1- the primary dense phase made in the synthesis
Dense2- the secondary dense phase made in the synthesis
Am- whether an amorphous phase is made in (or remains after) the synthesis
Other- any other unidentified phases made in the synthesis
ITQ- whether the synthesis made a zeolite in the ITQ series
FD1- the framework density of Zeo1
MR1- the maximum ring size of Zeo1
FD2- the framework density of Zeo2
MR2- the framework density of Zeo2

Ge containing zeolite synthesis data. If used please cite: 
Jensen et al. A Machine Learning Approach to Zeolite Synthesis Enabled by Automatic Data Extraction. ACS Central Science. April 19, 2019. 10.1021/acscentsci.9b00193

File: zeolite_data/ge_synthesis_data.csv (part 1 of 8)
,doi,Si,Ge,Al,OH,H2O,HF,SDA,B,Time,Temp,SDA Type,SMILES,SDA_Vol,SDA_SA,SDA_KFI,From?,Extracted,Zeo1,Zeo2,Dense1,Dense2,Am,Other,ITQ,FD1,MR1,FD2,MR2
0,10.1021/acs.cgd.8b00078,1,1.499,0,0,19.992,1.25,1.25,0,336,170,4-dimethylaminopyridine,CN(C)c1ccncc1,1086.1986,602.9992,3.823807346,Table,quartz + argutite,,,quartz,argutite,,,no,,,,
1,10.1021/acs.cgd.8b00078,1,0.667,0,0,13.336,0.834,0.834,0,336,170,4-dimethylaminopyridine,CN(C)c1ccncc1,1086.1986,602.9992,3.823807346,Table,quartz + argutite + IM-18,IM-18,,quartz,argutite,,,no,18,10,,
2,10.1021/acs.cgd.8b00078,1,0.333,0,0,10.664,0.666,0.666,0,336,170,4-dimethylaminopyridine,CN(C)c1ccncc1,1086.1986,602.9992,3.823807346,Table,IM-18 + argutite + quartz,IM-18,,argutite,quartz,,,no,18,10,,
3,10.1021/acs.cgd.8b00078,1,0.25,0,0,10,0.625,0.625,0,336,170,4-dimethylaminopyridine,CN(C)c1ccncc1,1086.1986,602.9992,3.823807346,Table,IM-18,IM-18,,,,,,no,18,10,,
4,10.1021/acs.cgd.8b00078,1,0.111,0,0,8.888,0.555,0.555,0,336,170,4-dimethylaminopyridine,CN(C)c1ccncc1,1086.1986,602.9992,3.823807346,Table,ZSM-48 + argutite,*MRE,,argutite,,,,no,19.7,10,,
5,10.1021/acs.cgd.8b00078,1,0.053,0,0,8.424,0.526,0.526,0,336,170,4-dimethylaminopyridine,CN(C)c1ccncc1,1086.1986,602.9992,3.823807346,Table,ZSM-48 + argutite,*MRE,,argutite,,,,no,19.7,10,,
6,10.1021/acs.cgd.8b00078,1,0,0,0,8,0.5,0.5,0,336,170,4-dimethylaminopyridine,CN(C)c1ccncc1,1086.1986,602.9992,3.823807346,Table,ZSM-48,*MRE,,,,,,no,19.7,10,,
7,10.1021/acs.cgd.8b00078,1,0.667,0,0,13.336,0.834,0.417,0,336,170,4-dimethylaminopyridine,CN(C)c1ccncc1,1086.1986,602.9992,3.823807346,Table,quartz + argutite,,,quartz,argutite,,,no,,,,
8,10.1021/acs.cgd.8b00078,1,0.667,0,0,13.336,0.834,1.25,0,336,170,4-dimethylaminopyridine,CN(C)c1ccncc1,1086.1986,602.9992,3.823807346,Table,IM-18 + argutite + quartz,IM-18,,argutite,quartz,,,no,18,10,,
9,10.1021/acs.cgd.8b00078,1,0.667,0,0,13.336,0.834,1.667,0,336,170,4-dimethylaminopyridine,CN(C)c1ccncc1,1086.1986,602.9992,3.823807346,Table,IM-18 + argutite,IM-18,,argutite,,,,no,18,10,,
10,10.1021/acs.cgd.8b00078,1,0.667,0,0,13.336,1.667,1.667,0,336,170,4-dimethylaminopyridine,CN(C)c1ccncc1,1086.1986,602.9992,3.823807346,Table,argutite + IM-18,IM-18,,argutite,,,,no,18,10,,
11,10.1021/acs.cgd.8b00078,1,0.25,0,0,10,1.25,1.25,0,336,170,4-dimethylaminopyridine,CN(C)c1ccncc1,1086.1986,602.9992,3.823807346,Table,IM-18 + NON + cristobalite + argutite,IM-18,NON,cristobalite,argutite,,,no,18,10,17.6,6
12,10.1021/acs.cgd.8b00078,1,0.25,0,0,10,0.312,0.312,0,336,170,4-dimethylaminopyridine,CN(C)c1ccncc1,1086.1986,602.9992,3.823807346,Table,ZSM-48 + argutite,*MRE,,argutite,,,,no,19.7,10,,
13,10.1021/acs.cgd.8b00078,1,0.667,0,0,33.34,1.667,1.667,0,336,170,4-dimethylaminopyridine,CN(C)c1ccncc1,1086.1986,602.9992,3.823807346,Table,argutite + quartz + IM-18,IM-18,,argutite,quartz,,,no,18,10,,
14,10.1021/acs.cgd.8b00078,1,0.25,0,0,25,1.25,1.25,0,336,170,4-dimethylaminopyridine,CN(C)c1ccncc1,1086.1986,602.9992,3.823807346,Table,IM-18 + cristobalite,IM-18,,cristobalite,,,,no,18,10,,
15,10.1021/acs.cgd.8b00078,1,0.25,0,0,3.75,0.625,0.625,0,336,170,4-dimethylaminopyridine,CN(C)c1ccncc1,1086.1986,602.9992,3.823807346,Table,IM-18 + NON,IM-18,NON,,,,,no,18,10,17.6,6
16,10.1021/acs.cgd.8b00078,1,0.25,0,0,3.75,0.312,0.625,0,336,170,4-dimethylaminopyridine,CN(C)c1ccncc1,1086.1986,602.9992,3.823807346,Table,IM-18 + cristobalite,IM-18,,cristobalite,,,,no,18,10,,
17,10.1021/acs.cgd.8b00078,1,0.25,0,0,3.75,0.625,0.938,0,336,170,4-dimethylaminopyridine,CN(C)c1ccncc1,1086.1986,602.9992,3.823807346,Table,IM-18,IM-18,,,,,,no,18,10,,
18,10.1021/acs.cgd.8b00078,1,0.25,0,0,10,0.625,0.625,0,720,170,4-dimethylaminopyridine,CN(C)c1ccncc1,1086.1986,602.9992,3.823807346,Table,IM-18 + argutite,IM-18,,argutite,,,,no,18,10,,
19,10.1021/acs.cgd.8b00078,1,0.25,0,0,10,0.625,0.625,0,336,170,4-dimethylaminopyridine,CN(C)c1ccncc1,1086.1986,602.9992,3.823807346,Table,IM-18 + argutite + NON,IM-18,NON,argutite,,,,no,18,10,17.6,6
20,10.1039/c7dt03751a,1,2,0,0,30,0,0.75,0,10.5,175,decamethonium,C[N+](C)(C)CCCCCCCCCC[N+](C)(C)C,2634.7945,1310.9886,15.05882353,Table,UOV,UOV,,,,,,no,16.2,12,,
21,10.1039/c7dt03751a,1,2,0,0,15,0,0.75,0,10.5,175,decamethonium,C[N+](C)(C)CCCCCCCCCC[N+](C)(C)C,2634.7945,1310.9886,15.05882353,Table,UOV,UOV,,,,,,no,16.2,12,,
22,10.1039/c7dt03751a,1,1.333,0,0,23.333,0,0.583,0,10.5,175,decamethonium,C[N+](C)(C)CCCCCCCCCC[N+](C)(C)C,2634.7945,1310.9886,15.05882353,Table,UOV,UOV,,,,,,no,16.2,12,,
23,10.1039/c7dt03751a,1,1,0,0,20,0,0.5,0,10.5,175,decamethonium,C[N+](C)(C)CCCCCCCCCC[N+](C)(C)C,2634.7945,1310.9886,15.05882353,Table,UOV,UOV,,,,,,no,16.2,12,,
24,10.1039/c7dt03751a,1,1,0,0,10,0,0.5,0,10.5,175,decamethonium,C[N+](C)(C)CCCCCCCCCC[N+](C)(C)C,2634.7945,1310.9886,15.05882353,Table,UOV,UOV,,,,,,no,16.2,12,,
25,10.1039/c7dt03751a,1,0.667,0,0,16.667,0,0.417,0,10.5,175,decamethonium,C[N+](C)(C)CCCCCCCCCC[N+](C)(C)C,2634.7945,1310.9886,15.05882353,Table,UOV + BEA,UOV,*BEA,,,,,no,16.2,12,15.3,12
26,10.1039/c7dt03751a,1,0.5,0,0,15,0,0.375,0,10.5,175,decamethonium,C[N+](C)(C)CCCCCCCCCC[N+](C)(C)C,2634.7945,1310.9886,15.05882353,Table,UOV + MFI,UOV,MFI,,,,,no,16.2,12,18.4,10
27,10.1039/c7dt03751a,1,0.5,0,0,7.5,0,0.375,0,10.5,175,decamethonium,C[N+](C)(C)CCCCCCCCCC[N+](C)(C)C,2634.7945,1310.9886,15.05882353,Table,UOV + MFI,UOV,MFI,,,,,no,16.2,12,18.4,10
28,10.1039/c7dt03751a,1,0.333,0,0,13.333,0,0.333,0,10.5,175,decamethonium,C[N+](C)(C)CCCCCCCCCC[N+](C)(C)C,2634.7945,1310.9886,15.05882353,Table,MFI,MFI,,,,,,no,18.4,10,,
29,10.1039/c7dt03751a,1,0.333,0,0,6.667,0,0.333,0,10.5,175,decamethonium,C[N+](C)(C)CCCCCCCCCC[N+](C)(C)C,2634.7945,1310.9886,15.05882353,Table,UOV + MFI,UOV,MFI,,,,,no,16.2,12,18.4,10
30,10.1039/c7dt03751a,1,0.167,0,0,11.667,0,0.292,0,10.5,175,decamethonium,C[N+](C)(C)CCCCCCCCCC[N+](C)(C)C,2634.7945,1310.9886,15.05882353,Table,UOV + MFI,UOV,MFI,,,,,no,16.2,12,18.4,10
31,10.1021/acs.cgd.7b01000,1,2.333,0,0,16.667,1.667,1.667,0,504,175,Tetraethylammonium hydroxide,CC[N+](CC)(CC)CC,1354.9275,686.1208,6.125,Table,PKU-22+unknown+BEC,STI,BEC,,,,unknown,no,16.7,10,15.1,12
32,10.1021/acs.cgd.7b01000,1,4,0,0,25,2,2.5,0,504,175,Tetraethylammonium hydroxide,CC[N+](CC)(CC)CC,1354.9275,686.1208,6.125,Table,BEC+R-GeO2,BEC,,R-GeO2,,,,no,15.1,12,,
33,10.1021/acs.cgd.7b01000,1,4,0,0,15,2.5,2.5,0,504,175,Tetraethylammonium hydroxide,CC[N+](CC)(CC)CC,1354.9275,686.1208,6.125,Table,PKU-22+unknown+BEC+ R-GeO2,STI,BEC,R-GeO2,,,unknown,no,16.7,10,15.1,12
34,10.1021/acs.cgd.7b01000,1,4,0,0,25,2.5,2.5,0,504,175,Tetraethylammonium hydroxide,CC[N+](CC)(CC)CC,1354.9275,686.1208,6.125,Table,PKU-22+unknown,STI,,,,,unknown,no,16.7,10,,
35,10.1021/acs.cgd.7b01000,1,4,0,0,25,3,2.5,0,504,175,Tetraethylammonium hydroxide,CC[N+](CC)(CC)CC,1354.9275,686.1208,6.125,Table,PKU-22+unknown+ R-GeO2,STI,,R-GeO2,,,unknown,no,16.7,10,,
36,10.1021/acs.cgd.7b01000,1,4,0,0,35,2.5,2.5,0,504,175,Tetraethylammonium hydroxide,CC[N+](CC)(CC)CC,1354.9275,686.1208,6.125,Table,BEC+R-GeO2,BEC,,R-GeO2,,,,no,15.1,12,,
37,10.1021/acs.cgd.7b01000,1,4,0,0,25,2.5,2.5,0,168,175,Tetraethylammonium hydroxide,CC[N+](CC)(CC)CC,1354.9275,686.1208,6.125,Table,PKU-22+unknown+BEC,STI,BEC,,,,unknown,no,16.7,10,15.1,12
38,10.1021/acs.cgd.7b01000,1,4,0,0,25,2.5,2.5,0,336,175,Tetraethylammonium hydroxide,CC[N+](CC)(CC)CC,1354.9275,686.1208,6.125,Table,PKU-22+unknown+BEC,STI,BEC,,,,unknown,no,16.7,10,15.1,12
39,10.1021/acs.cgd.7b01000,1,4,0,0,25,2.5,2.5,0,672,175,Tetraethylammonium hydroxide,CC[N+](CC)(CC)CC,1354.9275,686.1208,6.125,Table,unknown+R-GeO2,,,R-GeO2,,,unknown,no,,,,
40,10.1021/acs.cgd.7b01000,1,9,0,0,25,5,5,0,504,175,Tetraethylammonium hydroxide,CC[N+](CC)(CC)CC,1354.9275,686.1208,6.125,Table,R-GeO2,,,R-GeO2,,,,no,,,,
41,10.1021/acs.cgd.7b01000,1,9,0,0,50,5,5,0,504,175,Tetraethylammonium hydroxide,CC[N+](CC)(CC)CC,1354.9275,686.1208,6.125,Table,PKU-22+R-GeO2,STI,,R-GeO2,,,,no,16.7,10,,
42,10.1021/acs.cgd.7b01000,0,1,0,0,2.5,0.5,0.5,0,504,175,Tetraethylammonium hydroxide,CC[N+](CC)(CC)CC,1354.9275,686.1208,6.125,Table,R-GeO2,,,R-GeO2,,,,no,,,,
43,10.1021/acs.cgd.7b01000,0,1,0,0,5,0.5,0.5,0,504,175,Tetraethylammonium hydroxide,CC[N+](CC)(CC)CC,1354.9275,686.1208,6.125,Table,R-GeO2,,,R-GeO2,,,,no,,,,
44,10.1021/acs.cgd.7b01000,1,4,0,0,30,2.5,2.5,0,504,165,Tetraethylammonium hydroxide,CC[N+](CC)(CC)CC,1354.9275,686.1208,6.125,Table,PKU-22,STI,,,,,,no,16.7,10,,
45,10.1016/j.micromeso.2017.03.033,1,0.05,0.02,0.125,0,0,0.25,0,72,179.85,hexamethonium,C[N+](C)(C)CCCCCC[N+](C)(C)C,2072.7607,1070.3017,11.07692308,Table,Amorphous,,,,,Amorphous,,no,,,,
46,10.1016/j.micromeso.2017.03.033,1,0.05,0.02,0.125,0,0.16,0.25,0,72,179.85,hexamethonium,C[N+](C)(C)CCCCCC[N+](C)(C)C,2072.7607,1070.3017,11.07692308,Table,ITQ-13+EU-1+amorphous,ITH,EUO,,,Amorphous,,yes,17.4,10,17.1,10
47,10.1016/j.micromeso.2017.03.033,1,0.05,0.02,0.125,0,0.32,0.25,0,72,179.85,hexamethonium,C[N+](C)(C)CCCCCC[N+](C)(C)C,2072.7607,1070.3017,11.07692308,Table,ITQ-13+EU-1,ITH,EUO,,,,,yes,17.4,10,17.1,10
48,10.1016/j.micromeso.2017.03.033,1,0.05,0.02,0.125,0,0.56,0.25,0,72,179.85,hexamethonium,C[N+](C)(C)CCCCCC[N+](C)(C)C,2072.7607,1070.3017,11.07692308,Table,ITQ-13,ITH,,,,,,yes,17.4,10,,
49,10.1016/j.micromeso.2017.03.033,1,0.05,0.02,0.125,0,1.28,0.25,0,72,179.85,hexamethonium,C[N+](C)(C)CCCCCC[N+](C)(C)C,2072.7607,1070.3017,11.07692308,Table,ITQ-13,ITH,,,,,,yes,17.4,10,,
50,10.1016/j.micromeso.2017.03.033,1,0.05,0.02,0.125,0,2.56,0.25,0,72,179.85,hexamethonium,C[N+](C)(C)CCCCCC[N+](C)(C)C,2072.7607,1070.3017,11.07692308,Table,ITQ-13,ITH,,,,,,yes,17.4,10,,
51,10.1016/j.micromeso.2017.03.033,1,0.05,0.02,0,0,0.56,0,0,288,179.85,hexamethonium,C[N+](C)(C)CCCCCC[N+](C)(C)C,2072.7607,1070.3017,11.07692308,Table,Amorphous,,,,,Amorphous,,no,,,,
52,10.1016/j.micromeso.2017.03.033,1,0.05,0.02,0.025,0,0.56,0.05,0,120,179.85,hexamethonium,C[N+](C)(C)CCCCCC[N+](C)(C)C,2072.7607,1070.3017,11.07692308,Table,ITQ-13 + amorphous,ITH,,,,Amorphous,,yes,17.4,10,,
53,10.1016/j.micromeso.2017.03.033,1,0.05,0.02,0.05,0,0.56,0.1,0,120,179.85,hexamethonium,C[N+](C)(C)CCCCCC[N+](C)(C)C,2072.7607,1070.3017,11.07692308,Table,ITQ-13 + amorphous,ITH,,,,Amorphous,,yes,17.4,10,,
54,10.1016/j.micromeso.2017.03.033,1,0.05,0.02,0.1,0,0.56,0.2,0,72,179.85,hexamethonium,C[N+](C)(C)CCCCCC[N+](C)(C)C,2072.7607,1070.3017,11.07692308,Table,ITQ-13 + amorphous,ITH,,,,Amorphous,,yes,17.4,10,,
55,10.1016/j.micromeso.2017.03.033,1,0.05,0.02,0.125,0,0.56,0.25,0,72,179.85,hexamethonium,C[N+](C)(C)CCCCCC[N+](C)(C)C,2072.7607,1070.3017,11.07692308,Table,ITQ-13,ITH,,,,,,yes,17.4,10,,
56,10.1016/j.micromeso.2017.03.033,1,0.05,0.02,0.15,0,0.56,0.3,0,72,179.85,hexamethonium,C[N+](C)(C)CCCCCC[N+](C)(C)C,2072.7607,1070.3017,11.07692308,Table,ITQ-13,ITH,,,,,,yes,17.4,10,,
57,10.1016/j.micromeso.2017.03.033,1,0.05,0.077,0.125,0,0.56,0.25,0,336,179.85,hexamethonium,C[N+](C)(C)CCCCCC[N+](C)(C)C,2072.7607,1070.3017,11.07692308,Table,Amorphous,,,,,Amorphous,,no,,,,
58,10.1016/j.micromeso.2017.03.033,1,0.05,0.067,0.125,0,0.56,0.25,0,336,179.85,hexamethonium,C[N+](C)(C)CCCCCC[N+](C)(C)C,2072.7607,1070.3017,11.07692308,Table,Amorphous,,,,,Amorphous,,no,,,,
59,10.1016/j.micromeso.2017.03.033,1,0.05,0.04,0.125,0,0.56,0.25,0,96,179.85,hexamethonium,C[N+](C)(C)CCCCCC[N+](C)(C)C,2072.7607,1070.3017,11.07692308,Table,ITQ-13,ITH,,,,,,yes,17.4,10,,
60,10.1016/j.micromeso.2017.03.033,1,0.05,0.02,0.125,0,0.56,0.25,0,72,179.85,hexamethonium,C[N+](C)(C)CCCCCC[N+](C)(C)C,2072.7607,1070.3017,11.07692308,Table,ITQ-13,ITH,,,,,,yes,17.4,10,,
61,10.1016/j.micromeso.2017.03.033,1,0.05,0.01,0.125,0,0.56,0.25,0,72,179.85,hexamethonium,C[N+](C)(C)CCCCCC[N+](C)(C)C,2072.7607,1070.3017,11.07692308,Table,ITQ-13,ITH,,,,,,yes,17.4,10,,
62,10.1016/j.micromeso.2017.03.033,1,0.05,0.007,0.125,0,0.56,0.25,0,72,179.85,hexamethonium,C[N+](C)(C)CCCCCC[N+](C)(C)C,2072.7607,1070.3017,11.07692308,Table,ITQ-13,ITH,,,,,,yes,17.4,10,,
63,10.1016/j.micromeso.2017.03.033,1,0.05,0.005,0.125,0,0.56,0.25,0,72,179.85,hexamethonium,C[N+](C)(C)CCCCCC[N+](C)(C)C,2072.7607,1070.3017,11.07692308,Table,ITQ-13,ITH,,,,,,yes,17.4,10,,
64,10.1016/j.micromeso.2017.03.033,1,0.05,0.004,0.125,0,0.56,0.25,0,72,179.85,hexamethonium,C[N+](C)(C)CCCCCC[N+](C)(C)C,2072.7607,1070.3017,11.07692308,Table,ITQ-13,ITH,,,,,,yes,17.4,10,,
65,10.1016/j.micromeso.2017.03.033,1,0.05,1,0.125,0,0.56,0.25,0,72,179.85,hexamethonium,C[N+](C)(C)CCCCCC[N+](C)(C)C,2072.7607,1070.3017,11.07692308,Table,ITQ-13,ITH,,,,,,yes,17.4,10,,
66,10.1021/acs.chemmater.6b02468,1,0.25,0,0.625,18.75,0.625,0.625,0,672,160,"1,2-Dimethyl-3-(3-methylbenzyl)imidazolium Hydroxide",C1=C[N](C(=[N+]1CC2=CC(=CC=C2)C)C)C,1801.1294,918.1379,7.076049805,Table,CIT-13,*CTH,,,,,,no,16.2,14,,
67,10.1021/acs.chemmater.6b02468,1,0.25,0,0.625,18.75,0.625,0.625,0,840,160,"1,2-Dimethyl-3-(3-methylbenzyl)imidazolium Hydroxide",C1=C[N](C(=[N+]1CC2=CC(=CC=C2)C)C)C,1801.1294,918.1379,7.076049805,Table,CIT-13,*CTH,,,,,,no,16.2,14,,
68,10.1021/acs.chemmater.6b02468,1,0.5,0,0.75,15,0.75,0.75,0,336,160,"1,2-Dimethyl-3-(3-methylbenzyl)imidazolium Hydroxide",C1=C[N](C(=[N+]1CC2=CC(=CC=C2)C)C)C,1801.1294,918.1379,7.076049805,Table,CIT-13,*CTH,,,,,,no,16.2,14,,
69,10.1021/acs.chemmater.6b02468,1,0.333,0,0.666,13.33,0.666,0.666,0,336,160,"1,2-Dimethyl-3-(3-methylbenzyl)imidazolium Hydroxide",C1=C[N](C(=[N+]1CC2=CC(=CC=C2)C)C)C,1801.1294,918.1379,7.076049805,Table,CIT-13,*CTH,,,,,,no,16.2,14,,
70,10.1021/acs.chemmater.6b02468,1,0.25,0,0.625,12.5,0.625,0.625,0,168,160,"1,2-Dimethyl-3-(3-methylbenzyl)imidazolium Hydroxide",C1=C[N](C(=[N+]1CC2=CC(=CC=C2)C)C)C,1801.1294,918.1379,7.076049805,Table,CIT-13,*CTH,,,,,,no,16.2,14,,
71,10.1021/acs.chemmater.6b02468,1,0.25,0,0.625,12.5,0.625,0.625,0,504,160,"1,2-Dimethyl-3-(3-methylbenzyl)imidazolium Hydroxide",C1=C[N](C(=[N+]1CC2=CC(=CC=C2)C)C)C,1801.1294,918.1379,7.076049805,Table,CIT-13,*CTH,,,,,,no,16.2,14,,
72,10.1021/acs.chemmater.6b02468,1,0.125,0,0.562,11.25,0.562,0.562,0,504,160,"1,2-Dimethyl-3-(3-methylbenzyl)imidazolium Hydroxide",C1=C[N](C(=[N+]1CC2=CC(=CC=C2)C)C)C,1801.1294,918.1379,7.076049805,Table,CIT-13,*CTH,,,,,,no,16.2,14,,
73,10.1021/acs.chemmater.6b02468,1,0.062,0,0.531,10.62,0.531,0.531,0,840,160,"1,2-Dimethyl-3-(3-methylbenzyl)imidazolium Hydroxide",C1=C[N](C(=[N+]1CC2=CC(=CC=C2)C)C)C,1801.1294,918.1379,7.076049805,Table,CIT-13,*CTH,,,,,,no,16.2,14,,
74,10.1021/acs.chemmater.6b02468,1,0.25,0,0.625,9.375,0.625,0.625,0,336,160,"1,2-Dimethyl-3-(3-methylbenzyl)imidazolium Hydroxide",C1=C[N](C(=[N+]1CC2=CC(=CC=C2)C)C)C,1801.1294,918.1379,7.076049805,Table,CIT-13,*CTH,,,,,,no,16.2,14,,
75,10.1021/acs.chemmater.6b02468,1,0.25,0,0.625,9.375,0.625,0.625,0,336,160,"1,2-Dimethyl-3-(3-methylbenzyl)imidazolium Hydroxide",C1=C[N](C(=[N+]1CC2=CC(=CC=C2)C)C)C,1801.1294,918.1379,7.076049805,Table,CIT-13,*CTH,,,,,,no,16.2,14,,
76,10.1021/acs.chemmater.6b02468,1,0.25,0,0.625,6.25,0.625,0.625,0,504,160,"1,2-Dimethyl-3-(3-methylbenzyl)imidazolium Hydroxide",C1=C[N](C(=[N+]1CC2=CC(=CC=C2)C)C)C,1801.1294,918.1379,7.076049805,Table,CIT-13,*CTH,,,,,,no,16.2,14,,
77,10.1021/acs.chemmater.6b02468,1,0.25,0,0.625,12.5,0.625,0.625,0,672,140,"1,2-Dimethyl-3-(3-methylbenzyl)imidazolium Hydroxide",C1=C[N](C(=[N+]1CC2=CC(=CC=C2)C)C)C,1801.1294,918.1379,7.076049805,Table,CIT-13,*CTH,,,,,,no,16.2,14,,
78,10.1021/acs.chemmater.6b02468,1,0.25,0,0.625,12.5,0.625,0.625,0,672,150,"1,2-Dimethyl-3-(3-methylbenzyl)imidazolium Hydroxide",C1=C[N](C(=[N+]1CC2=CC(=CC=C2)C)C)C,1801.1294,918.1379,7.076049805,Table,CIT-13,*CTH,,,,,,no,16.2,14,,
79,10.1021/acs.chemmater.6b02468,1,0.25,0,0.625,12.5,0.625,0.625,0,168,175,"1,2-Dimethyl-3-(3-methylbenzyl)imidazolium Hydroxide",C1=C[N](C(=[N+]1CC2=CC(=CC=C2)C)C)C,1801.1294,918.1379,7.076049805,Table,CIT-13,*CTH,,,,,,no,16.2,14,,
80,10.1021/acs.chemmater.6b02468,1,0.25,0,0.781,12.5,0.781,0.781,0,336,160,"1,2-Dimethyl-3-(3-methylbenzyl)imidazolium Hydroxide",C1=C[N](C(=[N+]1CC2=CC(=CC=C2)C)C)C,1801.1294,918.1379,7.076049805,Table,CIT-13,*CTH,,,,,,no,16.2,14,,
81,10.1021/acs.chemmater.6b02468,1,0.25,0,0.781,12.5,0.781,0.781,0,336,160,"1,2-Dimethyl-3-(3-methylbenzyl)imidazolium Hydroxide",C1=C[N](C(=[N+]1CC2=CC(=CC=C2)C)C)C,1801.1294,918.1379,7.076049805,Table,CIT-13,*CTH,,,,,,no,16.2,14,,
82,10.1021/acs.chemmater.6b02468,1,0.25,0,0.938,12.5,0.938,0.938,0,336,160,"1,2-Dimethyl-3-(3-methylbenzyl)imidazolium Hydroxide",C1=C[N](C(=[N+]1CC2=CC(=CC=C2)C)C)C,1801.1294,918.1379,7.076049805,Table,CIT-13,*CTH,,,,,,no,16.2,14,,
83,10.1021/acs.chemmater.6b02468,1,0.25,0,0.938,12.5,0.938,0.938,0,336,160,"1,2-Dimethyl-3-(3-methylbenzyl)imidazolium Hydroxide",C1=C[N](C(=[N+]1CC2=CC(=CC=C2)C)C)C,1801.1294,918.1379,7.076049805,Table,CIT-13,*CTH,,,,,,no,16.2,14,,
84,10.1021/acs.chemmater.6b02468,1,0.5,0,0.75,15,0.75,0.75,0,336,160,1-Methyl-3-(3-methylbenzyl)imidazolium Hydroxide,C1=C[N](C=[N+]1CC2=CC(=CC=C2)C)C,1665.2699,879.133,6.249244444,Table,CIT-13/MFI,*CTH,MFI,,,,,no,16.2,14,18.4,10
85,10.1021/acs.chemmater.6b02468,1,0.25,0,0.625,12.5,0.625,0.625,0,336,160,1-Methyl-3-(3-methylbenzyl)imidazolium Hydroxide,C1=C[N](C=[N+]1CC2=CC(=CC=C2)C)C,1665.2699,879.133,6.249244444,Table,CIT-13/MFI,*CTH,MFI,,,,,no,16.2,14,18.4,10
86,10.1021/acs.chemmater.6b02468,1,0.125,0,0.562,11.25,0.562,0.562,0,336,160,1-Methyl-3-(3-methylbenzyl)imidazolium Hydroxide,C1=C[N](C=[N+]1CC2=CC(=CC=C2)C)C,1665.2699,879.133,6.249244444,Table,MFI,MFI,,,,,,no,18.4,10,,
87,10.1021/acs.chemmater.6b02468,1,0.062,0,0.531,10.62,0.531,0.531,0,672,160,1-Methyl-3-(3-methylbenzyl)imidazolium Hydroxide,C1=C[N](C=[N+]1CC2=CC(=CC=C2)C)C,1665.2699,879.133,6.249244444,Table,MFI,MFI,,,,,,no,18.4,10,,
88,10.1021/acs.chemmater.6b02468,1,0.02,0,0.51,10.2,0.51,0.51,0,672,160,1-Methyl-3-(3-methylbenzyl)imidazolium Hydroxide,C1=C[N](C=[N+]1CC2=CC(=CC=C2)C)C,1665.2699,879.133,6.249244444,Table,MFI,MFI,,,,,,no,18.4,10,,
89,10.1021/acs.chemmater.6b02468,1,0.5,0,0.75,15,0.75,0.75,0,504,160,"1,2-Dimethyl-3-(3,5-dimethylbenzyl)imidazolium Hydroxide",C1=C[N](C(=[N+]1CC2=CC(=CC(=C2)C)C)C)C,1946.2229,986.6509,7.920163791,Table,CIT-13,*CTH,,,,,,no,16.2,14,,
90,10.1021/acs.chemmater.6b02468,1,0.25,0,0.625,12.5,0.625,0.625,0,504,160,"1,2-Dimethyl-3-(3,5-dimethylbenzyl)imidazolium Hydroxide",C1=C[N](C(=[N+]1CC2=CC(=CC(=C2)C)C)C)C,1946.2229,986.6509,7.920163791,Table,CIT-13,*CTH,,,,,,no,16.2,14,,
91,10.1021/acs.chemmater.6b02468,1,0.125,0,0.562,11.25,0.562,0.562,0,504,160,"1,2-Dimethyl-3-(3,5-dimethylbenzyl)imidazolium Hydroxide",C1=C[N](C(=[N+]1CC2=CC(=CC(=C2)C)C)C)C,1946.2229,986.6509,7.920163791,Table,CIT-13,*CTH,,,,,,no,16.2,14,,
92,10.1021/acs.chemmater.6b02468,1,0.062,0,0.531,10.62,0.531,0.531,0,1344,160,"1,2-Dimethyl-3-(3,5-dimethylbenzyl)imidazolium Hydroxide",C1=C[N](C(=[N+]1CC2=CC(=CC(=C2)C)C)C)C,1946.2229,986.6509,7.920163791,Table,CIT-13,*CTH,,,,,,no,16.2,14,,
93,10.1021/acs.chemmater.6b02468,1,0.02,0,0.51,10.2,0.51,0.51,0,1344,160,"1,2-Dimethyl-3-(3,5-dimethylbenzyl)imidazolium Hydroxide",C1=C[N](C(=[N+]1CC2=CC(=CC(=C2)C)C)C)C,1946.2229,986.6509,7.920163791,Table,amorphous,,,,,Amorphous,,no,,,,
94,10.1021/acs.chemmater.6b02468,1,0.5,0,0.75,15,0.75,0.75,0,168,160,"1-Methyl-3-(3,5-dimethylbenzyl)imidazolium Hydroxide",C1=C[N](C=[N+]1CC2=CC(=CC(=C2)C)C)C,1803.562,949.3853,7.076049805,Table,CIT-13,*CTH,,,,,,no,16.2,14,,
95,10.1021/acs.chemmater.6b02468,1,0.25,0,0.625,12.5,0.625,0.625,0,168,160,"1-Methyl-3-(3,5-dimethylbenzyl)imidazolium Hydroxide",C1=C[N](C=[N+]1CC2=CC(=CC(=C2)C)C)C,1803.562,949.3853,7.076049805,Table,CIT-13,*CTH,,,,,,no,16.2,14,,
96,10.1021/acs.chemmater.6b02468,1,0.125,0,0.562,11.25,0.562,0.562,0,336,160,"1-Methyl-3-(3,5-dimethylbenzyl)imidazolium Hydroxide",C1=C[N](C=[N+]1CC2=CC(=CC(=C2)C)C)C,1803.562,949.3853,7.076049805,Table,CIT-13,*CTH,,,,,,no,16.2,14,,
97,10.1021/acs.chemmater.6b02468,1,0.062,0,0.531,10.62,0.531,0.531,0,504,160,"1-Methyl-3-(3,5-dimethylbenzyl)imidazolium Hydroxide",C1=C[N](C=[N+]1CC2=CC(=CC(=C2)C)C)C,1803.562,949.3853,7.076049805,Table,CIT-13,*CTH,,,,,,no,16.2,14,,
98,10.1021/acs.chemmater.6b02468,1,0.02,0,0.51,10.2,0.51,0.51,0,1176,160,"1-Methyl-3-(3,5-dimethylbenzyl)imidazolium Hydroxide",C1=C[N](C=[N+]1CC2=CC(=CC(=C2)C)C)C,1803.562,949.3853,7.076049805,Table,amorphous,,,,,Amorphous,,no,,,,
99,10.1016/j.jcat.2016.09.007,1,0.1,0.022,0.138,5.5,0.55,0.276,0,11,142.5,hexamethonium,C[N+](C)(C)CCCCCC[N+](C)(C)C,2072.7607,1070.3017,11.07692308,Table,ITQ-13,ITH,,,,,,yes,17.4,10,,
100,10.1016/j.jcat.2016.09.007,1,0.067,0.021,0.133,5.333,0.533,0.266,0,11,142.5,hexamethonium,C[N+](C)(C)CCCCCC[N+](C)(C)C,2072.7607,1070.3017,11.07692308,Table,ITQ-13,ITH,,,,,,yes,17.4,10,,
101,10.1016/j.jcat.2016.09.007,1,0.05,0.021,0.131,5.25,0.525,0.262,0,11,142.5,hexamethonium,C[N+](C)(C)CCCCCC[N+](C)(C)C,2072.7607,1070.3017,11.07692308,Table,ITQ-13,ITH,,,,,,yes,17.4,10,,
102,10.1016/j.jcat.2016.09.007,1,0.033,0.021,0.129,5.167,0.517,0.258,0,11,142.5,hexamethonium,C[N+](C)(C)CCCCCC[N+](C)(C)C,2072.7607,1070.3017,11.07692308,Table,ITQ-13,ITH,,,,,,yes,17.4,10,,
103,10.1016/j.jcat.2016.09.007,1,0.025,0.021,0.128,5.125,0.513,0.256,0,11,142.5,hexamethonium,C[N+](C)(C)CCCCCC[N+](C)(C)C,2072.7607,1070.3017,11.07692308,Table,ITQ-13,ITH,,,,,,yes,17.4,10,,
104,10.1016/j.jcat.2016.09.007,1,0.02,0.02,0.128,5.1,0.51,0.256,0,11,142.5,hexamethonium,C[N+](C)(C)CCCCCC[N+](C)(C)C,2072.7607,1070.3017,11.07692308,Table,Amorphous,,,,,Amorphous,,no,,,,
105,10.1016/j.jcat.2016.09.007,1,1,0.04,0.125,5,0.5,0.25,0,11,142.5,hexamethonium,C[N+](C)(C)CCCCCC[N+](C)(C)C,2072.7607,1070.3017,11.07692308,Table,EU-1,EUO,,,,,,no,17.1,10,,
106,10.1016/j.jcat.2016.09.007,1,0.1,0.036,0.138,5.5,0.55,0.276,0,11,142.5,hexamethonium,C[N+](C)(C)CCCCCC[N+](C)(C)C,2072.7607,1070.3017,11.07692308,Table,ITQ-13,ITH,,,,,,yes,17.4,10,,
107,10.1016/j.jcat.2016.09.007,1,0.033,0.034,0.129,5.167,0.517,0.258,0,11,142.5,hexamethonium,C[N+](C)(C)CCCCCC[N+](C)(C)C,2072.7607,1070.3017,11.07692308,Table,Amorphous,,,,,Amorphous,,no,,,,
108,10.1016/j.jcat.2016.09.007,1,0.033,0.026,0.129,5.167,0.517,0.258,0,11,142.5,hexamethonium,C[N+](C)(C)CCCCCC[N+](C)(C)C,2072.7607,1070.3017,11.07692308,Table,ITQ-13,ITH,,,,,,yes,17.4,10,,
109,10.1016/j.jcat.2016.09.007,1,0.033,0.01,0.129,5.167,0.517,0.258,0,11,142.5,hexamethonium,C[N+](C)(C)CCCCCC[N+](C)(C)C,2072.7607,1070.3017,11.07692308,Table,ITQ-13,ITH,,,,,,yes,17.4,10,,
110,10.1016/j.jcat.2016.09.007,1,0.033,0.005,0.129,5.167,0.517,0.258,0,11,142.5,hexamethonium,C[N+](C)(C)CCCCCC[N+](C)(C)C,2072.7607,1070.3017,11.07692308,Table,ITQ-13,ITH,,,,,,yes,17.4,10,,
111,10.1016/j.jcat.2016.09.007,1,0.033,0.003,0.129,5.167,0.517,0.258,0,11,142.5,hexamethonium,C[N+](C)(C)CCCCCC[N+](C)(C)C,2072.7607,1070.3017,11.07692308,Table,ITQ-13,ITH,,,,,,yes,17.4,10,,
112,10.1016/j.jcat.2016.09.007,1,0.033,0.002,0.129,5.167,0.517,0.258,0,11,142.5,hexamethonium,C[N+](C)(C)CCCCCC[N+](C)(C)C,2072.7607,1070.3017,11.07692308,Table,ITQ-13,ITH,,,,,,yes,17.4,10,,
113,10.1002/chem.201602419,1,0.1,0,1.5,0,1.5,1.5,0,360,149.85,1?Methyl?3?(2??methylbenzyl)imidazolium chloride,C1=C[N](C=[N+]1CC2=CC=CC=C2C)C,1664.308,851.252,6.249244444,Table,NUD-2,*CTH,,,,,,no,16.2,14,,
114,10.1002/chem.201602419,1,0.1,0,0.75,0,0.75,0.75,0,360,149.85,1?Methyl?3?(2?methylbenzyl)imidazolium chloride,C1=C[N](C=[N+]1CC2=CC=CC=C2C)C,1664.308,851.252,6.249244444,Table,NUD-2,*CTH,,,,,,no,16.2,14,,
115,10.1002/chem.201602419,1,0.2,0,1,0,1,1,0,360,149.85,1?Methyl?3?(2??methylbenzyl)imidazolium chloride,C1=C[N](C=[N+]1CC2=CC=CC=C2C)C,1664.308,851.252,6.249244444,Table,NUD-2,*CTH,,,,,,no,16.2,14,,
116,10.1002/chem.201602419,1,0.2,0,1,0,1,1,0,360,149.85,1?Methyl?3?(2??methylbenzyl)imidazolium chloride,C1=C[N](C=[N+]1CC2=CC=CC=C2C)C,1664.308,851.252,6.249244444,Table,NUD-2,*CTH,,,,,,no,16.2,14,,
117,10.1002/chem.201602419,1,0.5,0,1,0,1,1,0,360,149.85,1?Methyl?3?(2??methylbenzyl)imidazolium chloride,C1=C[N](C=[N+]1CC2=CC=CC=C2C)C,1664.308,851.252,6.249244444,Table,NUD-2,*CTH,,,,,,no,16.2,14,,
118,10.1039/c5ce02312b,1,1,0,0.5,3,0,0.5,0,360,150,"1,1?,1??-(2,4,6-trimethylbenzene-1,3,5-triyl)tris(methylene)tris-(3-methyl-1H-imidazol-3-ium) ",Cc1c(c(c(c(c1Cn2cc[n+](c2)C)C)Cn3cc[n+](c3)C)C)Cn4cc[n+](c4)C,3507.443,1652.9099,16.12331344,Table,ITQ-37,-ITV,,,,,,yes,10.5,30,,
119,10.1039/c5ce02312b,1,1,0,0.5,3,0,0.5,0,360,175,"1,1?,1??-(2,4,6-trimethylbenzene-1,3,5-triyl)tris(methylene)tris-(3-methyl-1H-imidazol-3-ium) ",Cc1c(c(c(c(c1Cn2cc[n+](c2)C)C)Cn3cc[n+](c3)C)C)Cn4cc[n+](c4)C,3507.443,1652.9099,16.12331344,Table,ITQ-37,-ITV,,,,,,yes,10.5,30,,
120,10.1039/c5ce02312b,1,1,0,1,3,0,1,0,360,150,"1,1?,1??-(2,4,6-trimethylbenzene-1,3,5-triyl)tris(methylene)tris-(3-methyl-1H-imidazol-3-ium) ",Cc1c(c(c(c(c1Cn2cc[n+](c2)C)C)Cn3cc[n+](c3)C)C)Cn4cc[n+](c4)C,3507.443,1652.9099,16.12331344,Table,ITQ-37,-ITV,,,,,,yes,10.5,30,,
121,10.1039/c5ce02312b,1,1,0,1,3,0,1,0,360,175,"1,1?,1??-(2,4,6-trimethylbenzene-1,3,5-triyl)tris(methylene)tris-(3-methyl-1H-imidazol-3-ium) ",Cc1c(c(c(c(c1Cn2cc[n+](c2)C)C)Cn3cc[n+](c3)C)C)Cn4cc[n+](c4)C,3507.443,1652.9099,16.12331344,Table,ITQ-37,-ITV,,,,,,yes,10.5,30,,
122,10.1039/c5ce02312b,1,1,0,0.5,5,0,0.5,0,360,150,"1,1?,1??-(2,4,6-trimethylbenzene-1,3,5-triyl)tris(methylene)tris-(3-methyl-1H-imidazol-3-ium) ",Cc1c(c(c(c(c1Cn2cc[n+](c2)C)C)Cn3cc[n+](c3)C)C)Cn4cc[n+](c4)C,3507.443,1652.9099,16.12331344,Table,unknown,,,,,,unknown,no,,,,
123,10.1039/c5ce02312b,1,1,0,0.5,5,0,0.5,0,360,175,"1,1?,1??-(2,4,6-trimethylbenzene-1,3,5-triyl)tris(methylene)tris-(3-methyl-1H-imidazol-3-ium) ",Cc1c(c(c(c(c1Cn2cc[n+](c2)C)C)Cn3cc[n+](c3)C)C)Cn4cc[n+](c4)C,3507.443,1652.9099,16.12331344,Table,Amorphous,,,,,Amorphous,,no,,,,
124,10.1039/c5ce02312b,1,1,0,1,5,0,1,0,360,150,"1,1?,1??-(2,4,6-trimethylbenzene-1,3,5-triyl)tris(methylene)tris-(3-methyl-1H-imidazol-3-ium) ",Cc1c(c(c(c(c1Cn2cc[n+](c2)C)C)Cn3cc[n+](c3)C)C)Cn4cc[n+](c4)C,3507.443,1652.9099,16.12331344,Table,ITQ-37,-ITV,,,,,,yes,10.5,30,,
125,10.1039/c5ce02312b,1,1,0,1,5,0,1,0,360,150,"1,1?,1??-(2,4,6-trimethylbenzene-1,3,5-triyl)tris(methylene)tris-(3-methyl-1H-imidazol-3-ium) ",Cc1c(c(c(c(c1Cn2cc[n+](c2)C)C)Cn3cc[n+](c3)C)C)Cn4cc[n+](c4)C,3507.443,1652.9099,16.12331344,Table,Amorphous,,,,,Amorphous,,no,,,,
126,10.1039/c5ce02312b,1,1,0,0.5,10,0,0.5,0,360,150,"1,1?,1??-(2,4,6-trimethylbenzene-1,3,5-triyl)tris(methylene)tris-(3-methyl-1H-imidazol-3-ium) ",Cc1c(c(c(c(c1Cn2cc[n+](c2)C)C)Cn3cc[n+](c3)C)C)Cn4cc[n+](c4)C,3507.443,1652.9099,16.12331344,Table,unknown,,,,,,unknown,no,,,,
127,10.1039/c5ce02312b,1,1,0,0.5,10,0,0.5,0,360,175,"1,1?,1??-(2,4,6-trimethylbenzene-1,3,5-triyl)tris(methylene)tris-(3-methyl-1H-imidazol-3-ium) ",Cc1c(c(c(c(c1Cn2cc[n+](c2)C)C)Cn3cc[n+](c3)C)C)Cn4cc[n+](c4)C,3507.443,1652.9099,16.12331344,Table,Amorphous,,,,,Amorphous,,no,,,,
128,10.1039/c5ce02312b,1,1,0,1,10,0,1,0,360,150,"1,1?,1??-(2,4,6-trimethylbenzene-1,3,5-triyl)tris(methylene)tris-(3-methyl-1H-imidazol-3-ium) ",Cc1c(c(c(c(c1Cn2cc[n+](c2)C)C)Cn3cc[n+](c3)C)C)Cn4cc[n+](c4)C,3507.443,1652.9099,16.12331344,Table,Amorphous,,,,,Amorphous,,no,,,,
129,10.1039/c5ce02312b,1,1,0,1,10,0,1,0,360,175,"1,1?,1??-(2,4,6-trimethylbenzene-1,3,5-triyl)tris(methylene)tris-(3-methyl-1H-imidazol-3-ium) ",Cc1c(c(c(c(c1Cn2cc[n+](c2)C)C)Cn3cc[n+](c3)C)C)Cn4cc[n+](c4)C,3507.443,1652.9099,16.12331344,Table,Amorphous,,,,,Amorphous,,no,,,,
130,10.1039/c5ce02312b,1,0.5,0,0.5,3,0,0.5,0,360,150,"1,1?,1??-(2,4,6-trimethylbenzene-1,3,5-triyl)tris(methylene)tris-(3-methyl-1H-imidazol-3-ium) ",Cc1c(c(c(c(c1Cn2cc[n+](c2)C)C)Cn3cc[n+](c3)C)C)Cn4cc[n+](c4)C,3507.443,1652.9099,16.12331344,Table,Amorphous,,,,,Amorphous,,no,,,,
131,10.1039/c5ce02312b,1,0.5,0,0.5,3,0,0.5,0,360,175,"1,1?,1??-(2,4,6-trimethylbenzene-1,3,5-triyl)tris(methylene)tris-(3-methyl-1H-imidazol-3-ium) ",Cc1c(c(c(c(c1Cn2cc[n+](c2)C)C)Cn3cc[n+](c3)C)C)Cn4cc[n+](c4)C,3507.443,1652.9099,16.12331344,Table,Amorphous,,,,,Amorphous,,no,,,,
132,10.1039/c5ce02312b,1,0.5,0,1,3,0,1,0,360,150,"1,1?,1??-(2,4,6-trimethylbenzene-1,3,5-triyl)tris(methylene)tris-(3-methyl-1H-imidazol-3-ium) ",Cc1c(c(c(c(c1Cn2cc[n+](c2)C)C)Cn3cc[n+](c3)C)C)Cn4cc[n+](c4)C,3507.443,1652.9099,16.12331344,Table,ITQ-37,-ITV,,,,,,yes,10.5,30,,
133,10.1039/c5ce02312b,1,0.5,0,1,3,0,1,0,360,175,"1,1?,1??-(2,4,6-trimethylbenzene-1,3,5-triyl)tris(methylene)tris-(3-methyl-1H-imidazol-3-ium) ",Cc1c(c(c(c(c1Cn2cc[n+](c2)C)C)Cn3cc[n+](c3)C)C)Cn4cc[n+](c4)C,3507.443,1652.9099,16.12331344,Table,ITQ-37,-ITV,,,,,,yes,10.5,30,,
134,10.1039/c5ce02312b,1,0.5,0,0.5,5,0,0.5,0,360,150,"1,1?,1??-(2,4,6-trimethylbenzene-1,3,5-triyl)tris(methylene)tris-(3-methyl-1H-imidazol-3-ium) ",Cc1c(c(c(c(c1Cn2cc[n+](c2)C)C)Cn3cc[n+](c3)C)C)Cn4cc[n+](c4)C,3507.443,1652.9099,16.12331344,Table,unknown,,,,,,unknown,no,,,,
135,10.1039/c5ce02312b,1,0.5,0,0.5,5,0,0.5,0,360,175,"1,1?,1??-(2,4,6-trimethylbenzene-1,3,5-triyl)tris(methylene)tris-(3-methyl-1H-imidazol-3-ium) ",Cc1c(c(c(c(c1Cn2cc[n+](c2)C)C)Cn3cc[n+](c3)C)C)Cn4cc[n+](c4)C,3507.443,1652.9099,16.12331344,Table,Amorphous,,,,,Amorphous,,no,,,,
136,10.1039/c5ce02312b,1,0.5,0,1,5,0,1,0,360,150,"1,1?,1??-(2,4,6-trimethylbenzene-1,3,5-triyl)tris(methylene)tris-(3-methyl-1H-imidazol-3-ium) ",Cc1c(c(c(c(c1Cn2cc[n+](c2)C)C)Cn3cc[n+](c3)C)C)Cn4cc[n+](c4)C,3507.443,1652.9099,16.12331344,Table,ITQ-37,-ITV,,,,,,yes,10.5,30,,
137,10.1039/c5ce02312b,1,0.5,0,1,5,0,1,0,360,175,"1,1?,1??-(2,4,6-trimethylbenzene-1,3,5-triyl)tris(methylene)tris-(3-methyl-1H-imidazol-3-ium) ",Cc1c(c(c(c(c1Cn2cc[n+](c2)C)C)Cn3cc[n+](c3)C)C)Cn4cc[n+](c4)C,3507.443,1652.9099,16.12331344,Table,Amorphous,,,,,Amorphous,,no,,,,
138,10.1039/c5ce02312b,1,0.5,0,0.5,10,0,0.5,0,360,150,"1,1?,1??-(2,4,6-trimethylbenzene-1,3,5-triyl)tris(methylene)tris-(3-methyl-1H-imidazol-3-ium) ",Cc1c(c(c(c(c1Cn2cc[n+](c2)C)C)Cn3cc[n+](c3)C)C)Cn4cc[n+](c4)C,3507.443,1652.9099,16.12331344,Table,unknown,,,,,,unknown,no,,,,
139,10.1039/c5ce02312b,1,0.5,0,0.5,10,0,0.5,0,360,175,"1,1?,1??-(2,4,6-trimethylbenzene-1,3,5-triyl)tris(methylene)tris-(3-methyl-1H-imidazol-3-ium) ",Cc1c(c(c(c(c1Cn2cc[n+](c2)C)C)Cn3cc[n+](c3)C)C)Cn4cc[n+](c4)C,3507.443,1652.9099,16.12331344,Table,Amorphous,,,,,Amorphous,,no,,,,
140,10.1039/c5ce02312b,1,0.5,0,1,10,0,1,0,360,150,"1,1?,1??-(2,4,6-trimethylbenzene-1,3,5-triyl)tris(methylene)tris-(3-methyl-1H-imidazol-3-ium) ",Cc1c(c(c(c(c1Cn2cc[n+](c2)C)C)Cn3cc[n+](c3)C)C)Cn4cc[n+](c4)C,3507.443,1652.9099,16.12331344,Table,unknown,,,,,,unknown,no,,,,
141,10.1039/c5ce02312b,1,0.5,0,1,10,0,1,0,360,175,"1,1?,1??-(2,4,6-trimethylbenzene-1,3,5-triyl)tris(methylene)tris-(3-methyl-1H-imidazol-3-ium) ",Cc1c(c(c(c(c1Cn2cc[n+](c2)C)C)Cn3cc[n+](c3)C)C)Cn4cc[n+](c4)C,3507.443,1652.9099,16.12331344,Table,Amorphous,,,,,Amorphous,,no,,,,
142,10.1039/c5ce02312b,1,0.2,0,0.5,3,0,0.5,0,360,150,"1,1?,1??-(2,4,6-trimethylbenzene-1,3,5-triyl)tris(methylene)tris-(3-methyl-1H-imidazol-3-ium) ",Cc1c(c(c(c(c1Cn2cc[n+](c2)C)C)Cn3cc[n+](c3)C)C)Cn4cc[n+](c4)C,3507.443,1652.9099,16.12331344,Table,Amorphous,,,,,Amorphous,,no,,,,
143,10.1039/c5ce02312b,1,0.2,0,0.5,3,0,0.5,0,360,175,"1,1?,1??-(2,4,6-trimethylbenzene-1,3,5-triyl)tris(methylene)tris-(3-methyl-1H-imidazol-3-ium) ",Cc1c(c(c(c(c1Cn2cc[n+](c2)C)C)Cn3cc[n+](c3)C)C)Cn4cc[n+](c4)C,3507.443,1652.9099,16.12331344,Table,Amorphous,,,,,Amorphous,,no,,,,
144,10.1039/c5ce02312b,1,0.2,0,1,3,0,1,0,360,150,"1,1?,1??-(2,4,6-trimethylbenzene-1,3,5-triyl)tris(methylene)tris-(3-methyl-1H-imidazol-3-ium) ",Cc1c(c(c(c(c1Cn2cc[n+](c2)C)C)Cn3cc[n+](c3)C)C)Cn4cc[n+](c4)C,3507.443,1652.9099,16.12331344,Table,Amorphous,,,,,Amorphous,,no,,,,
145,10.1039/c5ce02312b,1,0.2,0,1,3,0,1,0,360,175,"1,1?,1??-(2,4,6-trimethylbenzene-1,3,5-triyl)tris(methylene)tris-(3-methyl-1H-imidazol-3-ium) ",Cc1c(c(c(c(c1Cn2cc[n+](c2)C)C)Cn3cc[n+](c3)C)C)Cn4cc[n+](c4)C,3507.443,1652.9099,16.12331344,Table,Amorphous,,,,,Amorphous,,no,,,,
146,10.1039/c5ce02312b,1,0.2,0,0.5,5,0,0.5,0,360,150,"1,1?,1??-(2,4,6-trimethylbenzene-1,3,5-triyl)tris(methylene)tris-(3-methyl-1H-imidazol-3-ium) ",Cc1c(c(c(c(c1Cn2cc[n+](c2)C)C)Cn3cc[n+](c3)C)C)Cn4cc[n+](c4)C,3507.443,1652.9099,16.12331344,Table,Amorphous,,,,,Amorphous,,no,,,,
147,10.1039/c5ce02312b,1,0.2,0,0.5,5,0,0.5,0,360,175,"1,1?,1??-(2,4,6-trimethylbenzene-1,3,5-triyl)tris(methylene)tris-(3-methyl-1H-imidazol-3-ium) ",Cc1c(c(c(c(c1Cn2cc[n+](c2)C)C)Cn3cc[n+](c3)C)C)Cn4cc[n+](c4)C,3507.443,1652.9099,16.12331344,Table,Amorphous,,,,,Amorphous,,no,,,,
148,10.1039/c5ce02312b,1,0.2,0,1,5,0,1,0,360,150,"1,1?,1??-(2,4,6-trimethylbenzene-1,3,5-triyl)tris(methylene)tris-(3-methyl-1H-imidazol-3-ium) ",Cc1c(c(c(c(c1Cn2cc[n+](c2)C)C)Cn3cc[n+](c3)C)C)Cn4cc[n+](c4)C,3507.443,1652.9099,16.12331344,Table,Amorphous,,,,,Amorphous,,no,,,,
149,10.1039/c5ce02312b,1,0.2,0,1,5,0,1,0,360,175,"1,1?,1??-(2,4,6-trimethylbenzene-1,3,5-triyl)tris(methylene)tris-(3-methyl-1H-imidazol-3-ium) ",Cc1c(c(c(c(c1Cn2cc[n+](c2)C)C)Cn3cc[n+](c3)C)C)Cn4cc[n+](c4)C,3507.443,1652.9099,16.12331344,Table,Amorphous,,,,,Amorphous,,no,,,,
150,10.1039/c5ce02312b,1,0.2,0,0.5,10,0,0.5,0,360,150,"1,1?,1??-(2,4,6-trimethylbenzene-1,3,5-triyl)tris(methylene)tris-(3-methyl-1H-imidazol-3-ium) ",Cc1c(c(c(c(c1Cn2cc[n+](c2)C)C)Cn3cc[n+](c3)C)C)Cn4cc[n+](c4)C,3507.443,1652.9099,16.12331344,Table,Amorphous,,,,,Amorphous,,no,,,,
151,10.1039/c5ce02312b,1,0.2,0,0.5,10,0,0.5,0,360,175,"1,1?,1??-(2,4,6-trimethylbenzene-1,3,5-triyl)tris(methylene)tris-(3-methyl-1H-imidazol-3-ium) ",Cc1c(c(c(c(c1Cn2cc[n+](c2)C)C)Cn3cc[n+](c3)C)C)Cn4cc[n+](c4)C,3507.443,1652.9099,16.12331344,Table,Amorphous,,,,,Amorphous,,no,,,,
152,10.1039/c5ce02312b,1,0.2,0,1,10,0,1,0,360,150,"1,1?,1??-(2,4,6-trimethylbenzene-1,3,5-triyl)tris(methylene)tris-(3-methyl-1H-imidazol-3-ium) ",Cc1c(c(c(c(c1Cn2cc[n+](c2)C)C)Cn3cc[n+](c3)C)C)Cn4cc[n+](c4)C,3507.443,1652.9099,16.12331344,Table,Amorphous,,,,,Amorphous,,no,,,,
153,10.1039/c5ce02312b,1,0.2,0,1,10,0,1,0,360,175,"1,1?,1??-(2,4,6-trimethylbenzene-1,3,5-triyl)tris(methylene)tris-(3-methyl-1H-imidazol-3-ium) ",Cc1c(c(c(c(c1Cn2cc[n+](c2)C)C)Cn3cc[n+](c3)C)C)Cn4cc[n+](c4)C,3507.443,1652.9099,16.12331344,Table,Amorphous,,,,,Amorphous,,no,,,,
154,10.1007/s10853-016-9799-5,1,1,0,0,52.5,4,63.2,0,168,170,"N,N,N?,N?-tetramethyl-1,6-hexanediamine",CN(C)CCCCCCN(C)C,1730.496,929.3132,9.090909091,Table,Amorphous,,,,,Amorphous,,no,,,,
155,10.1007/s10853-016-9799-5,1,1,0,0,112.5,4,63.2,0,168,170,"N,N,N?,N?-tetramethyl-1,6-hexanediamine",CN(C)CCCCCCN(C)C,1730.496,929.3132,9.090909091,Table,ITH and amorphous,ITH,,,,Amorphous,,no,17.4,10,,
156,10.1007/s10853-016-9799-5,1,1.25,0,0,84.375,5,126.375,0,168,170,"N,N,N?,N?-tetramethyl-1,6-hexanediamine",CN(C)CCCCCCN(C)C,1730.496,929.3132,9.090909091,Table,Amorphous,,,,,Amorphous,,no,,,,
157,10.1007/s10853-016-9799-5,1,1.25,0,0,46.875,3.75,46.75,0,168,170,"N,N,N?,N?-tetramethyl-1,6-hexanediamine",CN(C)CCCCCCN(C)C,1730.496,929.3132,9.090909091,Table,Amorphous,,,,,Amorphous,,no,,,,
158,10.1007/s10853-016-9799-5,1,1.25,0,0,121.875,3.75,46.75,0,168,170,"N,N,N?,N?-tetramethyl-1,6-hexanediamine",CN(C)CCCCCCN(C)C,1730.496,929.3132,9.090909091,Table,ITH,ITH,,,,,,no,17.4,10,,
159,10.1007/s10853-016-9799-5,1,1.818,0,0,163.636,5.455,68,0,168,170,"N,N,N?,N?-tetramethyl-1,6-hexanediamine",CN(C)CCCCCCN(C)C,1730.496,929.3132,9.090909091,Table,ITH,ITH,,,,,,no,17.4,10,,
160,10.1007/s10853-016-9799-5,1,0.4,0,0,42,1.2,13.08,0,168,170,"N,N,N?,N?-tetramethyl-1,6-hexanediamine",CN(C)CCCCCCN(C)C,1730.496,929.3132,9.090909091,Table,ITH,ITH,,,,,,no,17.4,10,,
161,10.1007/s10853-016-9799-5,1,0.5,0,0,45,1.5,18.7,0,168,170,"N,N,N?,N?-tetramethyl-1,6-hexanediamine",CN(C)CCCCCCN(C)C,1730.496,929.3132,9.090909091,Table,Cu-ITH and amorphous,ITH,,,,Amorphous,,no,17.4,10,,
162,10.1007/s10853-016-9799-5,1,0.5,0,0,45,1.5,18.7,0,168,170,"N,N,N?,N?-tetramethyl-1,6-hexanediamine",CN(C)CCCCCCN(C)C,1730.496,929.3132,9.090909091,Table,Cu-ITH,ITH,,,,,,no,17.4,10,,
163,10.1007/s10853-016-9799-5,1,0.5,0,0,45,1.5,18.7,0,168,170,"N,N,N?,N?-tetramethyl-1,6-hexanediamine",CN(C)CCCCCCN(C)C,1730.496,929.3132,9.090909091,Table,Cu-ITH and amorphous,ITH,,,,Amorphous,,no,17.4,10,,
164,10.1007/s10853-016-9799-5,1,0.5,0,0,45,1.5,18.7,0,168,170,"N,N,N?,N?-tetramethyl-1,6-hexanediamine",CN(C)CCCCCCN(C)C,1730.496,929.3132,9.090909091,Table,Cu-ITH and amorphous,ITH,,,,Amorphous,,no,17.4,10,,
165,10.1007/s10853-016-9799-5,1,0.5,0,0,45,1.5,18.7,0,168,170,"N,N,N?,N?-tetramethyl-1,6-hexanediamine",CN(C)CCCCCCN(C)C,1730.496,929.3132,9.090909091,Table,Co-ITH and amorphous,ITH,,,,Amorphous,,no,17.4,10,,
166,10.1007/s10853-016-9799-5,1,0.5,0,0,45,1.5,18.7,0,168,170,"N,N,N?,N?-tetramethyl-1,6-hexanediamine",CN(C)CCCCCCN(C)C,1730.496,929.3132,9.090909091,Table,Co-ITH and amorphous,ITH,,,,Amorphous,,no,17.4,10,,
167,10.1007/s10853-016-9799-5,1,0.5,0,0,45,1.5,18.7,0,168,170,"N,N,N?,N?-tetramethyl-1,6-hexanediamine",CN(C)CCCCCCN(C)C,1730.496,929.3132,9.090909091,Table,Co-ITH,ITH,,,,,,no,17.4,10,,
168,10.1007/s10853-016-9799-5,1,0.5,0,0,45,1.5,18.7,0,168,170,"N,N,N?,N?-tetramethyl-1,6-hexanediamine",CN(C)CCCCCCN(C)C,1730.496,929.3132,9.090909091,Table,Co-ITH,ITH,,,,,,no,17.4,10,,
169,10.1007/s10934-015-0119-2,1,0.625,0,0,45,0.54,35,0,48,170,TMEDA,CN(C)CCN(C)C,1164.09,665.5955,5.142857143,Table,BEC,BEC,,,,,,no,15.1,12,,
170,10.1007/s10934-015-0119-2,1,0.625,0,0,72,0,35,0,48,170,TMEDA,CN(C)CCN(C)C,1164.09,665.5955,5.142857143,Table,amorphous,,,,,Amorphous,,no,,,,
171,10.1007/s10934-015-0119-2,1,0.5,0,0,13.5,0.54,35,0,48,170,TMEDA,CN(C)CCN(C)C,1164.09,665.5955,5.142857143,Table,AST,AST,,,,,,no,15.8,6,,
172,10.1007/s10934-015-0119-2,1,0.5,0,0,108,0.54,35,0,48,170,TMEDA,CN(C)CCN(C)C,1164.09,665.5955,5.142857143,Table,BEC and AST,BEC,AST,,,,,no,15.1,12,15.8,6
173,10.1007/s10934-015-0119-2,1,0,0,0,45,1.77,61,0,48,170,TMEDA,CN(C)CCN(C)C,1164.09,665.5955,5.142857143,Table,amorphous,,,,,Amorphous,,no,,,,
174,10.1039/c5ce00731c,1,0,0,0,5,0.5,0.25,0,168,140,pentamethyldiethylenetriamine,CN(C)CCN(C)CCN(C)C,1699.419,905.9638,9.090909091,Table,Amorphous,,,,,Amorphous,,no,,,,
175,10.1039/c5ce00731c,1,0,0,0,7,0.5,0.25,0,168,140,pentamethyldiethylenetriamine,CN(C)CCN(C)CCN(C)C,1699.419,905.9638,9.090909091,Table,Amorphous,,,,,Amorphous,,no,,,,
176,10.1039/c5ce00731c,1,0.2,0,0,8.403,0.6,0.3,0,168,140,pentamethyldiethylenetriamine,CN(C)CCN(C)CCN(C)C,1699.419,905.9638,9.090909091,Table,BEC,BEC,,,,,,no,15.1,12,,
177,10.1039/c5ce00731c,1,0.2,0,0,18.007,0.6,0.3,0,168,140,pentamethyldiethylenetriamine,CN(C)CCN(C)CCN(C)C,1699.419,905.9638,9.090909091,Table,Amorphous,,,,,Amorphous,,no,,,,
178,10.1039/c5ce00731c,1,0.2,0,0,8.403,0,0.3,0,168,140,pentamethyldiethylenetriamine,CN(C)CCN(C)CCN(C)C,1699.419,905.9638,9.090909091,Table,Amorphous,,,,,Amorphous,,no,,,,
179,10.1039/c5ce00731c,1,0.134,0,0,7.937,0.567,0.283,0,168,140,pentamethyldiethylenetriamine,CN(C)CCN(C)CCN(C)C,1699.419,905.9638,9.090909091,Table,Amorphous,,,,,Amorphous,,no,,,,
180,10.1039/c5ra09942k,1,0.5,0,0.373,1.5,0.373,0.373,0,24,170,benzyltriethylammonium bromide,CC[N+](CC)(CC)Cc1ccccc1,1837.1782,885.8015,8.235318617,Table,ITQ-44,IRR,,,,,,yes,11.8,18,,
181,10.1039/c5ra09942k,1,0.5,0,0.373,4.5,0.373,0.373,0,24,170,benzyltriethylammonium bromide,CC[N+](CC)(CC)Cc1ccccc1,1837.1782,885.8015,8.235318617,Table,ITQ-44 + ITQ-17,IRR,BEC,,,,,yes,11.8,18,15.1,12
182,10.1039/c5ra09942k,1,0.5,0,0.373,7.5,0.373,0.373,0,24,170,benzyltriethylammonium bromide,CC[N+](CC)(CC)Cc1ccccc1,1837.1782,885.8015,8.235318617,Table,ITQ-17,BEC,,,,,,yes,15.1,12,,
183,10.1039/c5ra09942k,1,0.5,0,0.373,1.5,0.373,0.373,0.015,24,170,benzyltriethylammonium bromide,CC[N+](CC)(CC)Cc1ccccc1,1837.1782,885.8015,8.235318617,Table,ITQ-44,IRR,,,,,,yes,11.8,18,,
184,10.1039/c5ra09942k,1,0.5,0,0.373,4.5,0.373,0.373,0.015,24,170,benzyltriethylammonium bromide,CC[N+](CC)(CC)Cc1ccccc1,1837.1782,885.8015,8.235318617,Table,ITQ-44 + ITQ-17,IRR,BEC,,,,,yes,11.8,18,15.1,12
185,10.1039/c5ra09942k,1,0.5,0,0.373,7.5,0.373,0.373,0.015,24,170,benzyltriethylammonium bromide,CC[N+](CC)(CC)Cc1ccccc1,1837.1782,885.8015,8.235318617,Table,ITQ-17,BEC,,,,,,yes,15.1,12,,
186,10.1039/c5ra09942k,1,0.5,0,0.373,1.5,0.373,0.373,0.075,24,170,benzyltriethylammonium bromide,CC[N+](CC)(CC)Cc1ccccc1,1837.1782,885.8015,8.235318617,Table,ITQ-44,IRR,,,,,,yes,11.8,18,,
187,10.1039/c5ra09942k,1,0.5,0,0.373,4.5,0.373,0.373,0.075,24,170,benzyltriethylammonium bromide,CC[N+](CC)(CC)Cc1ccccc1,1837.1782,885.8015,8.235318617,Table,ITQ-44 + ITQ-17,IRR,BEC,,,,,yes,11.8,18,15.1,12
