Repository: olivettigroup/table_extractor

Ge containing zeolite synthesis data. If used please cite: 
Jensen et al. A Machine Learning Approach to Zeolite Synthesis Enabled by Automatic Data Extraction. ACS Central Science. April 19, 2019. 10.1021/acscentsci.9b00193

File: zeolite_data/ge_synthesis_data.csv (part 2 of 8)
10,10.1021/acs.cgd.8b00078,1,0.667,0,0,13.336,1.667,1.667,0,336,170,4-dimethylaminopyridine,CN(C)c1ccncc1,1086.1986,602.9992,3.823807346,Table,argutite + IM-18,IM-18,,argutite,,,,no,18,10,,
11,10.1021/acs.cgd.8b00078,1,0.25,0,0,10,1.25,1.25,0,336,170,4-dimethylaminopyridine,CN(C)c1ccncc1,1086.1986,602.9992,3.823807346,Table,IM-18 + NON + cristobalite + argutite,IM-18,NON,cristobalite,argutite,,,no,18,10,17.6,6
12,10.1021/acs.cgd.8b00078,1,0.25,0,0,10,0.312,0.312,0,336,170,4-dimethylaminopyridine,CN(C)c1ccncc1,1086.1986,602.9992,3.823807346,Table,ZSM-48 + argutite,*MRE,,argutite,,,,no,19.7,10,,
13,10.1021/acs.cgd.8b00078,1,0.667,0,0,33.34,1.667,1.667,0,336,170,4-dimethylaminopyridine,CN(C)c1ccncc1,1086.1986,602.9992,3.823807346,Table,argutite + quartz + IM-18,IM-18,,argutite,quartz,,,no,18,10,,
188,10.1039/c5ra09942k,1,0.5,0,0.373,7.5,0.373,0.373,0.075,24,170,benzyltriethylammonium bromide,CC[N+](CC)(CC)Cc1ccccc1,1837.1782,885.8015,8.235318617,Table,ITQ-17,BEC,,,,,,yes,15.1,12,,
189,10.1039/c5ra09942k,1,0.5,0.015,0.373,1.5,0.373,0.373,0,24,170,benzyltriethylammonium bromide,CC[N+](CC)(CC)Cc1ccccc1,1837.1782,885.8015,8.235318617,Table,ITQ-44,IRR,,,,,,yes,11.8,18,,
190,10.1039/c5ra09942k,1,0.5,0.075,0.373,1.5,0.373,0.373,0,24,170,benzyltriethylammonium bromide,CC[N+](CC)(CC)Cc1ccccc1,1837.1782,885.8015,8.235318617,Table,ITQ-44,IRR,,,,,,yes,11.8,18,,
191,10.1039/c5ra09942k,1,0.5,0.015,0.373,4.5,0.373,0.373,0,24,170,benzyltriethylammonium bromide,CC[N+](CC)(CC)Cc1ccccc1,1837.1782,885.8015,8.235318617,Table,ITQ-44+ITQ-17,IRR,BEC,,,,,yes,11.8,18,15.1,12
192,10.1039/c5ra09942k,1,0.5,0.075,0.373,4.5,0.373,0.373,0,24,170,benzyltriethylammonium bromide,CC[N+](CC)(CC)Cc1ccccc1,1837.1782,885.8015,8.235318617,Table,ITQ-44+ITQ-17,IRR,BEC,,,,,yes,11.8,18,15.1,12
193,10.1039/c5ra09942k,1,0.5,0.015,0.373,7.5,0.373,0.373,0,24,170,benzyltriethylammonium bromide,CC[N+](CC)(CC)Cc1ccccc1,1837.1782,885.8015,8.235318617,Table,ITQ-17,BEC,,,,,,yes,15.1,12,,
194,10.1039/c5ra09942k,1,0.5,0.075,0.373,7.5,0.373,0.373,0,24,170,benzyltriethylammonium bromide,CC[N+](CC)(CC)Cc1ccccc1,1837.1782,885.8015,8.235318617,Table,ITQ-17,BEC,,,,,,yes,15.1,12,,
195,10.1039/c5ra09942k,1,0,0,0.25,1,0.25,0.25,0,24,170,benzyltriethylammonium bromide,CC[N+](CC)(CC)Cc1ccccc1,1837.1782,885.8015,8.235318617,Table,Amorphous,,,,,Amorphous,,no,,,,
196,10.1039/c5ra09942k,1,0,0,0.25,2,0.25,0.25,0,24,170,benzyltriethylammonium bromide,CC[N+](CC)(CC)Cc1ccccc1,1837.1782,885.8015,8.235318617,Table,Amorphous,,,,,Amorphous,,no,,,,
197,10.1039/c5ra09942k,1,0,0,0.25,3,0.25,0.25,0,24,170,benzyltriethylammonium bromide,CC[N+](CC)(CC)Cc1ccccc1,1837.1782,885.8015,8.235318617,Table,Amorphous,,,,,Amorphous,,no,,,,
198,10.1039/c5ra09942k,1,0.1,0,0.275,1.1,0.275,0.275,0,24,170,benzyltriethylammonium bromide,CC[N+](CC)(CC)Cc1ccccc1,1837.1782,885.8015,8.235318617,Table,Amorphous,,,,,Amorphous,,no,,,,
199,10.1039/c5ra09942k,1,0.1,0,0.275,2.2,0.275,0.275,0,24,170,benzyltriethylammonium bromide,CC[N+](CC)(CC)Cc1ccccc1,1837.1782,885.8015,8.235318617,Table,Amorphous,,,,,Amorphous,,no,,,,
200,10.1039/c5ra09942k,1,0.1,0,0.275,3.3,0.275,0.275,0,24,170,benzyltriethylammonium bromide,CC[N+](CC)(CC)Cc1ccccc1,1837.1782,885.8015,8.235318617,Table,Amorphous,,,,,Amorphous,,no,,,,
201,10.1039/c5ra09942k,1,0.5,0,0.375,1.5,0.375,0.375,0,24,170,benzyltriethylammonium bromide,CC[N+](CC)(CC)Cc1ccccc1,1837.1782,885.8015,8.235318617,Table,ITQ-44,IRR,,,,,,yes,11.8,18,,
202,10.1039/c5ra09942k,1,0.5,0,0.375,3,0.375,0.375,0,24,170,benzyltriethylammonium bromide,CC[N+](CC)(CC)Cc1ccccc1,1837.1782,885.8015,8.235318617,Table,ITQ-44,IRR,,,,,,yes,11.8,18,,
203,10.1039/c5ra09942k,1,0.5,0,0.375,4.5,0.375,0.375,0,24,170,benzyltriethylammonium bromide,CC[N+](CC)(CC)Cc1ccccc1,1837.1782,885.8015,8.235318617,Table,ITQ-44+ITQ-17,IRR,BEC,,,,,yes,11.8,18,15.1,12
204,10.1039/c5ra09942k,1,1,0,0.5,2,0.5,0.5,0,24,170,benzyltriethylammonium bromide,CC[N+](CC)(CC)Cc1ccccc1,1837.1782,885.8015,8.235318617,Table,ITQ-44,IRR,,,,,,yes,11.8,18,,
205,10.1039/c5ra09942k,1,1,0,0.5,4,0.5,0.5,0,24,170,benzyltriethylammonium bromide,CC[N+](CC)(CC)Cc1ccccc1,1837.1782,885.8015,8.235318617,Table,ITQ-44,IRR,,,,,,yes,11.8,18,,
206,10.1039/c5ra09942k,1,1,0,0.5,6,0.5,0.5,0,24,170,benzyltriethylammonium bromide,CC[N+](CC)(CC)Cc1ccccc1,1837.1782,885.8015,8.235318617,Table,ITQ-44+ITQ-17,IRR,BEC,,,,,yes,11.8,18,15.1,12
207,10.1016/j.jssc.2014.12.031,1,1.25,0,0,15,0,54.25,0,744,170,"N,N-Diethylethylenediamine",CCN(CC)CCN(CC)CC,1736.6517,892.6389,9.090909091,Table,AST,AST,,,,,,no,15.8,6,,
208,10.1016/j.jssc.2014.12.031,1,1.25,0,0,30,0,54.25,0,744,170,"N,N-Diethylethylenediamine",CCN(CC)CCN(CC)CC,1736.6517,892.6389,9.090909091,Table,GeO2,,,GeO2,,,,no,,,,
209,10.1016/j.jssc.2014.12.031,1,1.25,0,0,45,0,54.25,0,744,170,"N,N-Diethylethylenediamine",CCN(CC)CCN(CC)CC,1736.6517,892.6389,9.090909091,Table,STW + amorphous,STW,,,,Amorphous,,no,16.4,10,,
210,10.1016/j.jssc.2014.12.031,1,1.25,0,0,2.5,3.75,54.25,0,48,170,"N,N-Diethylethylenediamine",CCN(CC)CCN(CC)CC,1736.6517,892.6389,9.090909091,Table,amorphous,,,,,Amorphous,,no,,,,
211,10.1016/j.jssc.2014.12.031,1,1.25,0,0,18.75,3.75,54.25,0,48,170,"N,N-Diethylethylenediamine",CCN(CC)CCN(CC)CC,1736.6517,892.6389,9.090909091,Table,STW,STW,,,,,,no,16.4,10,,
212,10.1016/j.jssc.2014.12.031,1,1.25,0,0,60,3.75,54.25,0,48,170,"N,N-Diethylethylenediamine",CCN(CC)CCN(CC)CC,1736.6517,892.6389,9.090909091,Table,amorphous,,,,,Amorphous,,no,,,,
213,10.1016/j.jssc.2014.12.031,1,1.25,0,0,112.5,3.75,54.25,0,48,170,"N,N-Diethylethylenediamine",CCN(CC)CCN(CC)CC,1736.6517,892.6389,9.090909091,Table,MFI + amorphous,MFI,,,,Amorphous,,no,18.4,10,,
214,10.1016/j.jssc.2014.12.031,1,1.538,0,0,18.462,4.615,66.769,0,48,170,"N,N-Diethylethylenediamine",CCN(CC)CCN(CC)CC,1736.6517,892.6389,9.090909091,Table,STW + GeO2,STW,,GeO2,,,,no,16.4,10,,
215,10.1016/j.jssc.2014.12.031,1,0.339,0,0,4.068,1.017,14.712,0,48,170,"N,N-Diethylethylenediamine",CCN(CC)CCN(CC)CC,1736.6517,892.6389,9.090909091,Table,STW + amorphous,STW,,,,Amorphous,,no,16.4,10,,
216,10.1016/j.jssc.2014.12.031,1,0.167,0,0,2,0.5,7.233,0,48,170,"N,N-Diethylethylenediamine",CCN(CC)CCN(CC)CC,1736.6517,892.6389,9.090909091,Table,amorphous,,,,,Amorphous,,no,,,,
217,10.1016/j.jssc.2014.12.031,1,1,0,0,9.45,3,21.75,0,48,170,"N,N-Diethylethylenediamine",CCN(CC)CCN(CC)CC,1736.6517,892.6389,9.090909091,Table,STW + GeO2,STW,,GeO2,,,,no,16.4,10,,
218,10.1016/j.jssc.2014.12.031,1,1,0,0,15,3.75,54.25,0,48,170,"N,N-Diethylethylenediamine",CCN(CC)CCN(CC)CC,1736.6517,892.6389,9.090909091,Table,STW + amorphous,STW,,,,Amorphous,,no,16.4,10,,
219,10.1016/j.jssc.2014.12.031,1,0.111,0,0,34.444,3.333,48.222,0,48,170,"N,N-Diethylethylenediamine",CCN(CC)CCN(CC)CC,1736.6517,892.6389,9.090909091,Table,amorphous,,,,,Amorphous,,no,,,,
220,10.1021/cm502525w,1,0.5,0,0,7.5,0.75,0.375,0,336,175,hexamethonium hydroxide,C[N+](C)(C)CCCCCC[N+](C)(C)C,2072.7607,1070.3017,11.07692308,Table,ITQ-13,ITH,,,,,,yes,17.4,10,,
221,10.1021/cm502525w,1,0.333,0,0,6.667,0,0.333,0,336,175,hexamethonium hydroxide,C[N+](C)(C)CCCCCC[N+](C)(C)C,2072.7607,1070.3017,11.07692308,Table,ITQ-13,ITH,,,,,,yes,17.4,10,,
222,10.1021/cm502525w,1,0.333,0,0,13.333,0,0.333,0,168,175,"1,5-bis(methylpyrrolidinium)-pentane",C[N+]1(CCCC1)CCCCC[N+]2(CCCC2)C,2292.3813,1151.8019,8.77914952,Table,ITQ-22,IWW,,,,,,yes,16.6,12,,
223,10.1021/cm502525w,1,0.5,0,0,37.5,0,0.375,0,144,175,"(6R,10S)-6,10-dimethyl-5-azoniaspiro[4,5]decane",C[N+]1(CCCC1)CCCCC[N+]2(CCCC2)C,2292.3813,1151.8019,8.77914952,Table,ITQ-12,ITW,,,,,,yes,17.7,8,,
224,10.1039/c4ra01383b,1,0.667,0,0,13.336,0.834,0.417,0,336,170,decamethonium dihydroxide,C[N+](C)(C)CCCCCCCCCC[N+](C)(C)C,2634.7945,1310.9886,15.05882353,Table,BEC,BEC,,,,,,no,15.1,12,,
225,10.1039/c4ra01383b,1,0.667,0,0,13.336,0.834,0.834,0,336,170,decamethonium dihydroxide,C[N+](C)(C)CCCCCCCCCC[N+](C)(C)C,2634.7945,1310.9886,15.05882353,Table,AST,AST,,,,,,no,15.8,6,,
226,10.1039/c4ra01383b,0,1,0,0.25,20,0.5,0.25,0,336,170,decamethonium dihydroxide,C[N+](C)(C)CCCCCCCCCC[N+](C)(C)C,2634.7945,1310.9886,15.05882353,Table,Amorphous,,,,,Amorphous,,no,,,,
227,10.1039/c4ra01383b,1,4,0,1.25,100,0,1.25,0,336,170,decamethonium dihydroxide,C[N+](C)(C)CCCCCCCCCC[N+](C)(C)C,2634.7945,1310.9886,15.05882353,Table,IM-17+MFI+122B,UOV,MFI,122B,,,,no,16.2,12,18.4,10
228,10.1039/c4ra01383b,1,1.5,0,0.625,50,0,0.625,0,336,170,decamethonium dihydroxide,C[N+](C)(C)CCCCCCCCCC[N+](C)(C)C,2634.7945,1310.9886,15.05882353,Table,IM-17+MFI+122B,UOV,MFI,122B,,,,no,16.2,12,18.4,10
229,10.1039/c4ra01383b,1,1,0,0.5,40,0,0.5,0,336,170,decamethonium dihydroxide,C[N+](C)(C)CCCCCCCCCC[N+](C)(C)C,2634.7945,1310.9886,15.05882353,Table,IM-17+122B+eMFI,UOV,MFI,122B,,,,no,16.2,12,18.4,10
230,10.1039/c4ra01383b,1,0.667,0,0.417,33.333,0,0.417,0,336,170,decamethonium dihydroxide,C[N+](C)(C)CCCCCCCCCC[N+](C)(C)C,2634.7945,1310.9886,15.05882353,Table,IM-17+122B+eMFI,UOV,MFI,122B,,,,no,16.2,12,18.4,10
231,10.1039/c4ra01383b,1,0.333,0,0.333,26.667,0,0.333,0,336,170,decamethonium dihydroxide,C[N+](C)(C)CCCCCCCCCC[N+](C)(C)C,2634.7945,1310.9886,15.05882353,Table,122B,,,122B,,,,no,,,,
232,10.1039/c4ra01383b,1,0.111,0,0.278,22.222,0,0.278,0,336,170,decamethonium dihydroxide,C[N+](C)(C)CCCCCCCCCC[N+](C)(C)C,2634.7945,1310.9886,15.05882353,Table,122B,,,122B,,,,no,,,,
233,10.1039/c4ra01383b,1,0,0,0.25,20,0,0.25,0,336,170,decamethonium dihydroxide,C[N+](C)(C)CCCCCCCCCC[N+](C)(C)C,2634.7945,1310.9886,15.05882353,Table,122B,,,122B,,,,no,,,,
234,10.1039/c4ra01383b,1,0.333,0,0.833,33.333,0,0.833,0,336,170,decamethonium dihydroxide,C[N+](C)(C)CCCCCCCCCC[N+](C)(C)C,2634.7945,1310.9886,15.05882353,Table,IM-17+MFI,UOV,MFI,,,,,no,16.2,12,18.4,10
235,10.1039/c4ra01383b,1,0.333,0,0.833,66.667,0,0.833,0,336,170,decamethonium dihydroxide,C[N+](C)(C)CCCCCCCCCC[N+](C)(C)C,2634.7945,1310.9886,15.05882353,Table,IM-17+122B,UOV,,122B,,,,no,16.2,12,,
236,10.1039/c4ra01383b,1,0.333,0,0.208,16.667,0,0.208,0,336,170,decamethonium dihydroxide,C[N+](C)(C)CCCCCCCCCC[N+](C)(C)C,2634.7945,1310.9886,15.05882353,Table,MFI+argutite+IM-17,MFI,UOV,argutite,,,,no,18.4,10,16.2,12
237,10.1039/c4ra01383b,1,0.333,0,0.417,16.667,0,0.417,0,336,170,decamethonium dihydroxide,C[N+](C)(C)CCCCCCCCCC[N+](C)(C)C,2634.7945,1310.9886,15.05882353,Table,IM-17,UOV,,,,,,no,16.2,12,,
238,10.1039/c4ra01383b,1,0.333,0,0.417,8.335,0,0.417,0,336,170,decamethonium dihydroxide,C[N+](C)(C)CCCCCCCCCC[N+](C)(C)C,2634.7945,1310.9886,15.05882353,Table,IM-17,UOV,,,,,,no,16.2,12,,
239,10.1039/c4ra01383b,1,0.333,0,0.208,8.335,0,0.208,0,336,170,decamethonium dihydroxide,C[N+](C)(C)CCCCCCCCCC[N+](C)(C)C,2634.7945,1310.9886,15.05882353,Table,IM-17,UOV,,,,,,no,16.2,12,,
240,10.1039/c4ra01383b,1,0.25,0,0.313,3.75,0,0.313,0,336,170,decamethonium dihydroxide,C[N+](C)(C)CCCCCCCCCC[N+](C)(C)C,2634.7945,1310.9886,15.05882353,Table,IM-17,UOV,,,,,,no,16.2,12,,
241,10.1039/c4ra01383b,1,0.333,0,0.417,16.667,0,0.417,0,336,170,decamethonium dihydroxide,C[N+](C)(C)CCCCCCCCCC[N+](C)(C)C,2634.7945,1310.9886,15.05882353,Table,IM-17,UOV,,,,,,no,16.2,12,,
242,10.1016/j.micromeso.2012.10.004,1,0.5,0,0.1,30,0,0.5,0.067,168,170,"6-azoniaspiro-[5,5]-undecane hydroxide",C1CC[N+]2(CC1)CCCCC2,1429.2218,714.1359,3.90625,Table,Chabazite+GeO2,CHA,,GeO2,,,,no,15.1,8,,
243,10.1016/j.micromeso.2012.10.004,1,0.5,0,0.1,30,0,0.5,0.067,336,170,"6-azoniaspiro-[5,5]-undecane hydroxide",C1CC[N+]2(CC1)CCCCC2,1429.2218,714.1359,3.90625,Table,Chabazite+GeO2,CHA,,GeO2,,,,no,15.1,8,,
244,10.1016/j.micromeso.2012.10.004,1,0.2,0,0.1,30,0,0.5,0.067,168,170,"6-azoniaspiro-[5,5]-undecane hydroxide",C1CC[N+]2(CC1)CCCCC2,1429.2218,714.1359,3.90625,Table,Amorphous+GeO2,,,GeO2,,Amorphous,,no,,,,
245,10.1016/j.micromeso.2012.10.004,1,0.2,0,0.1,30,0,0.5,0.067,336,170,"6-azoniaspiro-[5,5]-undecane hydroxide",C1CC[N+]2(CC1)CCCCC2,1429.2218,714.1359,3.90625,Table,Amorphous+chabazite+GeO2,CHA,,GeO2,,Amorphous,,no,15.1,8,,
246,10.1016/j.micromeso.2012.10.004,1,0.2,0,0.1,30,0,1.1,0.2,168,170,"6-azoniaspiro-[5,5]-undecane hydroxide",C1CC[N+]2(CC1)CCCCC2,1429.2218,714.1359,3.90625,Table,Amorphous+GeO2+chabazite,CHA,,GeO2,,Amorphous,,no,15.1,8,,
247,10.1016/j.micromeso.2012.10.004,1,0.2,0,0.1,30,0,1.1,0.2,336,170,"6-azoniaspiro-[5,5]-undecane hydroxide",C1CC[N+]2(CC1)CCCCC2,1429.2218,714.1359,3.90625,Table,Chabazite+beta+GeO2,CHA,*BEA,GeO2,,,,no,15.1,8,15.3,12
248,10.1016/j.micromeso.2012.10.004,1,0.2,0,0.1,30,0,1.3,0.2,168,170,"6-azoniaspiro-[5,5]-undecane hydroxide",C1CC[N+]2(CC1)CCCCC2,1429.2218,714.1359,3.90625,Table,Amorphous+chabazite,CHA,,,,Amorphous,,no,15.1,8,,
249,10.1016/j.micromeso.2012.10.004,1,0.2,0,0.1,30,0,1.3,0.2,336,170,"6-azoniaspiro-[5,5]-undecane hydroxide",C1CC[N+]2(CC1)CCCCC2,1429.2218,714.1359,3.90625,Table,Chabazite+amorphous+GeO2+beta,CHA,*BEA,GeO2,,Amorphous,,no,15.1,8,15.3,12
250,10.1016/j.micromeso.2012.10.004,1,0.2,0,0.2,30,0,1.4,0.2,168,170,"6-azoniaspiro-[5,5]-undecane hydroxide",C1CC[N+]2(CC1)CCCCC2,1429.2218,714.1359,3.90625,Table,Amorphous+GeO2,,,GeO2,,Amorphous,,no,,,,
251,10.1016/j.micromeso.2012.10.004,1,0.2,0,0.2,30,0,1.4,0.2,336,170,"6-azoniaspiro-[5,5]-undecane hydroxide",C1CC[N+]2(CC1)CCCCC2,1429.2218,714.1359,3.90625,Table,Chabazite+GeO2+beta,CHA,*BEA,GeO2,,,,no,15.1,8,15.3,12
252,10.1016/j.micromeso.2012.10.004,1,0.5,0,0.1,30,0,1.3,0.2,168,170,"6-azoniaspiro-[5,5]-undecane hydroxide",C1CC[N+]2(CC1)CCCCC2,1429.2218,714.1359,3.90625,Table,Chabazite+amorphous,CHA,,,,Amorphous,,no,15.1,8,,
253,10.1016/j.micromeso.2012.10.004,1,0.5,0,0.1,30,0,1.3,0.2,336,170,"6-azoniaspiro-[5,5]-undecane hydroxide",C1CC[N+]2(CC1)CCCCC2,1429.2218,714.1359,3.90625,Table,Chabazite+beta,CHA,*BEA,,,,,no,15.1,8,15.3,12
254,10.1016/j.micromeso.2012.10.004,1,0.5,0,0.1,30,0,0.5,0.1,168,170,"6-azoniaspiro-[5,5]-undecane hydroxide",C1CC[N+]2(CC1)CCCCC2,1429.2218,714.1359,3.90625,Table,Na3HGe7O16*4H2O+GeO2 +chabazite,CHA,,Na3HGe7O16*4H2O,GeO2,,,no,15.1,8,,
255,10.1016/j.micromeso.2012.10.004,1,0.5,0,0.1,30,0,0.5,0.1,336,170,"6-azoniaspiro-[5,5]-undecane hydroxide",C1CC[N+]2(CC1)CCCCC2,1429.2218,714.1359,3.90625,Table,Chabazite+Na3HGe7O16*4H2O+GeO2,CHA,,Na3HGe7O16*4H2O,GeO2,,,no,15.1,8,,
256,10.1016/j.micromeso.2012.10.004,1,0,0,0.5,30,0,0.5,0,168,170,"6-azoniaspiro-[5,5]-undecane hydroxide",C1CC[N+]2(CC1)CCCCC2,1429.2218,714.1359,3.90625,Table,Amorphous,,,,,Amorphous,,no,,,,
257,10.1016/j.micromeso.2012.10.004,1,0,0,0.5,30,0,0.5,0,336,170,"6-azoniaspiro-[5,5]-undecane hydroxide",C1CC[N+]2(CC1)CCCCC2,1429.2218,714.1359,3.90625,Table,Amorphous,,,,,Amorphous,,no,,,,
258,10.1016/j.micromeso.2012.10.004,1,0,0,0.1,30,0,0.5,0.067,168,170,"6-azoniaspiro-[5,5]-undecane hydroxide",C1CC[N+]2(CC1)CCCCC2,1429.2218,714.1359,3.90625,Table,Amorphous,,,,,Amorphous,,no,,,,
259,10.1016/j.micromeso.2012.10.004,1,0,0,0.1,30,0,0.5,0.067,336,170,"6-azoniaspiro-[5,5]-undecane hydroxide",C1CC[N+]2(CC1)CCCCC2,1429.2218,714.1359,3.90625,Table,Amorphous+chabazite,CHA,,,,Amorphous,,no,15.1,8,,
260,10.1016/j.micromeso.2012.10.004,1,0.5,0,0.5,30,0,0.5,0,168,170,"6-azoniaspiro-[5,5]-undecane hydroxide",C1CC[N+]2(CC1)CCCCC2,1429.2218,714.1359,3.90625,Table,Amorphous+ITQ-7+GeO2,ISV,,GeO2,,Amorphous,,yes,15,12,,
261,10.1016/j.micromeso.2012.10.004,1,0.5,0,0.5,30,0,0.5,0,336,170,"6-azoniaspiro-[5,5]-undecane hydroxide",C1CC[N+]2(CC1)CCCCC2,1429.2218,714.1359,3.90625,Table,ITQ-7+GeO2,ISV,,GeO2,,,,yes,15,12,,
262,10.1021/ic301449y,0,1,0,0,73,0,7.9,0,168,170,2-methylpiperazine,CC1CNCCN1,924.5009,522.7275,2.24906289,Table,SU-67,SU-67,,,,,,no,12.4,11,,
263,10.1021/ic301449y,0,1,0,0,83,0,7.9,0,168,170,2-methylpiperazine,CC1CNCCN1,924.5009,522.7275,2.24906289,Table,SU-67 + ASU-14,SU-67,ASU-14,,,,,no,12.4,11,13.4,10
264,10.1021/ic301449y,0,1,0,0,90,0,5.3,0,168,170,2-methylpiperazine,CC1CNCCN1,924.5009,522.7275,2.24906289,Table,GeO2,,,GeO2,,,,no,,,,
265,10.1021/ic301449y,0,1,0,0,0,0,2.1,0,168,170,2-methylpiperazine,CC1CNCCN1,924.5009,522.7275,2.24906289,Table,GeO2,,,GeO2,,,,no,,,,
266,10.1021/ic301449y,0,1,0,0,84,0,10.5,0,168,170,2-methylpiperazine,CC1CNCCN1,924.5009,522.7275,2.24906289,Table,SU-67 + GeO2,SU-67,,GeO2,,,,no,12.4,11,,
267,10.1021/ic301449y,0,1,0,0,67,2.1,7.9,0,168,170,2-methylpiperazine,CC1CNCCN1,924.5009,522.7275,2.24906289,Table,JLG-5 + amorphous,,,JLG-5,,Amorphous,,no,,,,
268,10.1021/ic301449y,0,1,0,0,32.5,3,3.15,0,168,170,2-methylpiperazine,CC1CNCCN1,924.5009,522.7275,2.24906289,Table,ASU-7,ASV,,,,,,no,19.1,12,,
269,10.1021/ic301449y,0,1,0,0,81,2.75,7.9,0,168,170,2-methylpiperazine,CC1CNCCN1,924.5009,522.7275,2.24906289,Table,ASU-7 + ASU-12,ASV,ASU-12,,,,,no,19.1,12,12,16
270,10.1016/j.micromeso.2012.06.036,1,1,0,0.5,6,0.4,0.5,0,2,130,"3?,4?-dihydro-1?H-spiro[isoindoline-2,2?-isoquinolin]-2-ium",C1=CC=CC2=C1C[N+]4(C2)CCC3=C(C=CC=C3)C4,1997.0451,985.0115,6.467099614,Table,Amorphous,,,,,Amorphous,,no,,,,
271,10.1016/j.micromeso.2012.06.036,1,1,0,0.5,6,0.4,0.5,0,6,130,"3?,4?-dihydro-1?H-spiro[isoindoline-2,2?-isoquinolin]-2-ium",C1=CC=CC2=C1C[N+]4(C2)CCC3=C(C=CC=C3)C4,1997.0451,985.0115,6.467099614,Table,Amorphous,,,,,Amorphous,,no,,,,
272,10.1016/j.micromeso.2012.06.036,1,1,0,0.5,6,0.4,0.5,0,12,130,"3?,4?-dihydro-1?H-spiro[isoindoline-2,2?-isoquinolin]-2-ium",C1=CC=CC2=C1C[N+]4(C2)CCC3=C(C=CC=C3)C4,1997.0451,985.0115,6.467099614,Table,Amorphous,,,,,Amorphous,,no,,,,
273,10.1016/j.micromeso.2012.06.036,1,1,0,0.5,6,0.4,0.5,0,24,130,"3?,4?-dihydro-1?H-spiro[isoindoline-2,2?-isoquinolin]-2-ium",C1=CC=CC2=C1C[N+]4(C2)CCC3=C(C=CC=C3)C4,1997.0451,985.0115,6.467099614,Table,Amorphous,,,,,Amorphous,,no,,,,
274,10.1016/j.micromeso.2012.06.036,1,1,0,0.5,10,0.4,0.5,0,2,130,"3?,4?-dihydro-1?H-spiro[isoindoline-2,2?-isoquinolin]-2-ium",C1=CC=CC2=C1C[N+]4(C2)CCC3=C(C=CC=C3)C4,1997.0451,985.0115,6.467099614,Table,Amorphous,,,,,Amorphous,,no,,,,
275,10.1016/j.micromeso.2012.06.036,1,1,0,0.5,10,0.4,0.5,0,6,130,"3?,4?-dihydro-1?H-spiro[isoindoline-2,2?-isoquinolin]-2-ium",C1=CC=CC2=C1C[N+]4(C2)CCC3=C(C=CC=C3)C4,1997.0451,985.0115,6.467099614,Table,Amorphous,,,,,Amorphous,,no,,,,
276,10.1016/j.micromeso.2012.06.036,1,1,0,0.5,10,0.4,0.5,0,12,130,"3?,4?-dihydro-1?H-spiro[isoindoline-2,2?-isoquinolin]-2-ium",C1=CC=CC2=C1C[N+]4(C2)CCC3=C(C=CC=C3)C4,1997.0451,985.0115,6.467099614,Table,ITQ-37,-ITV,,,,,,yes,10.5,30,,
277,10.1016/j.micromeso.2012.06.036,1,1,0,0.5,10,0.4,0.5,0,24,130,"3?,4?-dihydro-1?H-spiro[isoindoline-2,2?-isoquinolin]-2-ium",C1=CC=CC2=C1C[N+]4(C2)CCC3=C(C=CC=C3)C4,1997.0451,985.0115,6.467099614,Table,ITQ-37,-ITV,,,,,,yes,10.5,30,,
278,10.1016/j.micromeso.2012.06.036,1,1,0,0.5,14,0.4,0.5,0,2,130,"3?,4?-dihydro-1?H-spiro[isoindoline-2,2?-isoquinolin]-2-ium",C1=CC=CC2=C1C[N+]4(C2)CCC3=C(C=CC=C3)C4,1997.0451,985.0115,6.467099614,Table,Amorphous,,,,,Amorphous,,no,,,,
279,10.1016/j.micromeso.2012.06.036,1,1,0,0.5,14,0.4,0.5,0,6,130,"3?,4?-dihydro-1?H-spiro[isoindoline-2,2?-isoquinolin]-2-ium",C1=CC=CC2=C1C[N+]4(C2)CCC3=C(C=CC=C3)C4,1997.0451,985.0115,6.467099614,Table,Amorphous,,,,,Amorphous,,no,,,,
280,10.1016/j.micromeso.2012.06.036,1,1,0,0.5,14,0.4,0.5,0,12,130,"3?,4?-dihydro-1?H-spiro[isoindoline-2,2?-isoquinolin]-2-ium",C1=CC=CC2=C1C[N+]4(C2)CCC3=C(C=CC=C3)C4,1997.0451,985.0115,6.467099614,Table,Amorphous,,,,,Amorphous,,no,,,,
281,10.1016/j.micromeso.2012.06.036,1,1,0,0.5,14,0.4,0.5,0,24,130,"3?,4?-dihydro-1?H-spiro[isoindoline-2,2?-isoquinolin]-2-ium",C1=CC=CC2=C1C[N+]4(C2)CCC3=C(C=CC=C3)C4,1997.0451,985.0115,6.467099614,Table,Amorphous,,,,,Amorphous,,no,,,,
282,10.1016/j.micromeso.2012.06.036,1,1,0,0.5,6,0.4,0.5,0,2,150,"3?,4?-dihydro-1?H-spiro[isoindoline-2,2?-isoquinolin]-2-ium",C1=CC=CC2=C1C[N+]4(C2)CCC3=C(C=CC=C3)C4,1997.0451,985.0115,6.467099614,Table,Amorphous,,,,,Amorphous,,no,,,,
283,10.1016/j.micromeso.2012.06.036,1,1,0,0.5,6,0.4,0.5,0,6,150,"3?,4?-dihydro-1?H-spiro[isoindoline-2,2?-isoquinolin]-2-ium",C1=CC=CC2=C1C[N+]4(C2)CCC3=C(C=CC=C3)C4,1997.0451,985.0115,6.467099614,Table,Amorphous,,,,,Amorphous,,no,,,,
284,10.1016/j.micromeso.2012.06.036,1,1,0,0.5,6,0.4,0.5,0,12,150,"3?,4?-dihydro-1?H-spiro[isoindoline-2,2?-isoquinolin]-2-ium",C1=CC=CC2=C1C[N+]4(C2)CCC3=C(C=CC=C3)C4,1997.0451,985.0115,6.467099614,Table,ITQ-37,-ITV,,,,,,yes,10.5,30,,
285,10.1016/j.micromeso.2012.06.036,1,1,0,0.5,6,0.4,0.5,0,24,150,"3?,4?-dihydro-1?H-spiro[isoindoline-2,2?-isoquinolin]-2-ium",C1=CC=CC2=C1C[N+]4(C2)CCC3=C(C=CC=C3)C4,1997.0451,985.0115,6.467099614,Table,ITQ-37,-ITV,,,,,,yes,10.5,30,,
286,10.1016/j.micromeso.2012.06.036,1,1,0,0.5,10,0.4,0.5,0,2,150,"3?,4?-dihydro-1?H-spiro[isoindoline-2,2?-isoquinolin]-2-ium",C1=CC=CC2=C1C[N+]4(C2)CCC3=C(C=CC=C3)C4,1997.0451,985.0115,6.467099614,Table,ITQ-37,-ITV,,,,,,yes,10.5,30,,
287,10.1016/j.micromeso.2012.06.036,1,1,0,0.5,10,0.4,0.5,0,6,150,"3?,4?-dihydro-1?H-spiro[isoindoline-2,2?-isoquinolin]-2-ium",C1=CC=CC2=C1C[N+]4(C2)CCC3=C(C=CC=C3)C4,1997.0451,985.0115,6.467099614,Table,ITQ-37,-ITV,,,,,,yes,10.5,30,,
288,10.1016/j.micromeso.2012.06.036,1,1,0,0.5,10,0.4,0.5,0,12,150,"3?,4?-dihydro-1?H-spiro[isoindoline-2,2?-isoquinolin]-2-ium",C1=CC=CC2=C1C[N+]4(C2)CCC3=C(C=CC=C3)C4,1997.0451,985.0115,6.467099614,Table,ITQ-37,-ITV,,,,,,yes,10.5,30,,
289,10.1016/j.micromeso.2012.06.036,1,1,0,0.5,10,0.4,0.5,0,24,150,"3?,4?-dihydro-1?H-spiro[isoindoline-2,2?-isoquinolin]-2-ium",C1=CC=CC2=C1C[N+]4(C2)CCC3=C(C=CC=C3)C4,1997.0451,985.0115,6.467099614,Table,ITQ-37,-ITV,,,,,,yes,10.5,30,,
290,10.1016/j.micromeso.2012.06.036,1,1,0,0.5,14,0.4,0.5,0,2,150,"3?,4?-dihydro-1?H-spiro[isoindoline-2,2?-isoquinolin]-2-ium",C1=CC=CC2=C1C[N+]4(C2)CCC3=C(C=CC=C3)C4,1997.0451,985.0115,6.467099614,Table,Amorphous,,,,,Amorphous,,no,,,,
291,10.1016/j.micromeso.2012.06.036,1,1,0,0.5,14,0.4,0.5,0,6,150,"3?,4?-dihydro-1?H-spiro[isoindoline-2,2?-isoquinolin]-2-ium",C1=CC=CC2=C1C[N+]4(C2)CCC3=C(C=CC=C3)C4,1997.0451,985.0115,6.467099614,Table,Amorphous,,,,,Amorphous,,no,,,,
292,10.1016/j.micromeso.2012.06.036,1,1,0,0.5,14,0.4,0.5,0,12,150,"3?,4?-dihydro-1?H-spiro[isoindoline-2,2?-isoquinolin]-2-ium",C1=CC=CC2=C1C[N+]4(C2)CCC3=C(C=CC=C3)C4,1997.0451,985.0115,6.467099614,Table,Amorphous,,,,,Amorphous,,no,,,,
293,10.1016/j.micromeso.2012.06.036,1,1,0,0.5,14,0.4,0.5,0,24,150,"3?,4?-dihydro-1?H-spiro[isoindoline-2,2?-isoquinolin]-2-ium",C1=CC=CC2=C1C[N+]4(C2)CCC3=C(C=CC=C3)C4,1997.0451,985.0115,6.467099614,Table,ITQ-37+ITQ-17,-ITV,BEC,,,,,yes,10.5,30,15.1,12
294,10.1016/j.micromeso.2012.06.036,1,1,0,0.5,6,0.4,0.5,0,2,170,"3?,4?-dihydro-1?H-spiro[isoindoline-2,2?-isoquinolin]-2-ium",C1=CC=CC2=C1C[N+]4(C2)CCC3=C(C=CC=C3)C4,1997.0451,985.0115,6.467099614,Table,ITQ-37,-ITV,,,,,,yes,10.5,30,,
295,10.1016/j.micromeso.2012.06.036,1,1,0,0.5,6,0.4,0.5,0,6,170,"3?,4?-dihydro-1?H-spiro[isoindoline-2,2?-isoquinolin]-2-ium",C1=CC=CC2=C1C[N+]4(C2)CCC3=C(C=CC=C3)C4,1997.0451,985.0115,6.467099614,Table,ITQ-37,-ITV,,,,,,yes,10.5,30,,
296,10.1016/j.micromeso.2012.06.036,1,1,0,0.5,6,0.4,0.5,0,12,170,"3?,4?-dihydro-1?H-spiro[isoindoline-2,2?-isoquinolin]-2-ium",C1=CC=CC2=C1C[N+]4(C2)CCC3=C(C=CC=C3)C4,1997.0451,985.0115,6.467099614,Table,ITQ-37,-ITV,,,,,,yes,10.5,30,,
297,10.1016/j.micromeso.2012.06.036,1,1,0,0.5,6,0.4,0.5,0,24,170,"3?,4?-dihydro-1?H-spiro[isoindoline-2,2?-isoquinolin]-2-ium",C1=CC=CC2=C1C[N+]4(C2)CCC3=C(C=CC=C3)C4,1997.0451,985.0115,6.467099614,Table,ITQ-7,ISV,,,,,,yes,15,12,,
298,10.1016/j.micromeso.2012.06.036,1,1,0,0.5,10,0.4,0.5,0,2,170,"3?,4?-dihydro-1?H-spiro[isoindoline-2,2?-isoquinolin]-2-ium",C1=CC=CC2=C1C[N+]4(C2)CCC3=C(C=CC=C3)C4,1997.0451,985.0115,6.467099614,Table,ITQ-37,-ITV,,,,,,yes,10.5,30,,
299,10.1016/j.micromeso.2012.06.036,1,1,0,0.5,10,0.4,0.5,0,6,170,"3?,4?-dihydro-1?H-spiro[isoindoline-2,2?-isoquinolin]-2-ium",C1=CC=CC2=C1C[N+]4(C2)CCC3=C(C=CC=C3)C4,1997.0451,985.0115,6.467099614,Table,ITQ-37,-ITV,,,,,,yes,10.5,30,,
300,10.1016/j.micromeso.2012.06.036,1,1,0,0.5,10,0.4,0.5,0,12,170,"3?,4?-dihydro-1?H-spiro[isoindoline-2,2?-isoquinolin]-2-ium",C1=CC=CC2=C1C[N+]4(C2)CCC3=C(C=CC=C3)C4,1997.0451,985.0115,6.467099614,Table,ITQ-37,-ITV,,,,,,yes,10.5,30,,
301,10.1016/j.micromeso.2012.06.036,1,1,0,0.5,10,0.4,0.5,0,24,170,"3?,4?-dihydro-1?H-spiro[isoindoline-2,2?-isoquinolin]-2-ium",C1=CC=CC2=C1C[N+]4(C2)CCC3=C(C=CC=C3)C4,1997.0451,985.0115,6.467099614,Table,ITQ-37,-ITV,,,,,,yes,10.5,30,,
302,10.1016/j.micromeso.2012.06.036,1,1,0,0.5,14,0.4,0.5,0,2,170,"3?,4?-dihydro-1?H-spiro[isoindoline-2,2?-isoquinolin]-2-ium",C1=CC=CC2=C1C[N+]4(C2)CCC3=C(C=CC=C3)C4,1997.0451,985.0115,6.467099614,Table,ITQ-37,-ITV,,,,,,yes,10.5,30,,
303,10.1016/j.micromeso.2012.06.036,1,1,0,0.5,14,0.4,0.5,0,6,170,"3?,4?-dihydro-1?H-spiro[isoindoline-2,2?-isoquinolin]-2-ium",C1=CC=CC2=C1C[N+]4(C2)CCC3=C(C=CC=C3)C4,1997.0451,985.0115,6.467099614,Table,ITQ-37,-ITV,,,,,,yes,10.5,30,,
304,10.1016/j.micromeso.2012.06.036,1,1,0,0.5,14,0.4,0.5,0,12,170,"3?,4?-dihydro-1?H-spiro[isoindoline-2,2?-isoquinolin]-2-ium",C1=CC=CC2=C1C[N+]4(C2)CCC3=C(C=CC=C3)C4,1997.0451,985.0115,6.467099614,Table,ITQ-37+ITQ-17,-ITV,BEC,,,,,yes,10.5,30,15.1,12
305,10.1016/j.micromeso.2012.06.036,1,1,0,0.5,14,0.4,0.5,0,24,170,"3?,4?-dihydro-1?H-spiro[isoindoline-2,2?-isoquinolin]-2-ium",C1=CC=CC2=C1C[N+]4(C2)CCC3=C(C=CC=C3)C4,1997.0451,985.0115,6.467099614,Table,ITQ-37+ITQ-17,-ITV,BEC,,,,,yes,10.5,30,15.1,12
306,10.1021/cm1006108,1,0.5,0,0.375,37.5,0,0.375,0,144,175,SDA1 hydroxide,C1(CCCC([N+]12CCCC2)C)C,1570.7564,755.6045,4.660200973,Table,UTL,UTL,,,,,,no,15.6,14,,
307,10.1021/cm1006108,1,0.5,0,0.875,37.5,0,0.875,0,144,175,SDA1 hydroxide,C1(CCCC([N+]12CCCC2)C)C,1570.7564,755.6045,4.660200973,Table,UTL,UTL,,,,,,no,15.6,14,,
308,10.1021/cm1006108,1,0.5,0,0.875,37.5,0,0.875,0,96,175,SDA1 hydroxide,C1(CCCC([N+]12CCCC2)C)C,1570.7564,755.6045,4.660200973,Table,UTL,UTL,,,,,,no,15.6,14,,
309,10.1021/cm1006108,1,0.5,0,0.5,37.5,0,0.5,0,144,175,SDA1 hydroxide,C1(CCCC([N+]12CCCC2)C)C,1570.7564,755.6045,4.660200973,Table,UTL,UTL,,,,,,no,15.6,14,,
310,10.1021/cm1006108,1,0.5,0,0.75,37.5,0,0.75,0,144,175,SDA1 hydroxide,C1(CCCC([N+]12CCCC2)C)C,1570.7564,755.6045,4.660200973,Table,UTL,UTL,,,,,,no,15.6,14,,
311,10.1021/cm1006108,1,0.2,0,0.4,30,0,0.4,0,144,175,SDA1 hydroxide,C1(CCCC([N+]12CCCC2)C)C,1570.7564,755.6045,4.660200973,Table,UTL,UTL,,,,,,no,15.6,14,,
312,10.1021/cm1006108,1,1,0,0.667,50,0,0.667,0,144,175,SDA1 hydroxide,C1(CCCC([N+]12CCCC2)C)C,1570.7564,755.6045,4.660200973,Table,UTL,UTL,,,,,,no,15.6,14,,
313,10.1021/cm1006108,1,1,0,0.667,50,0,0.667,0,72,175,SDA1 hydroxide,C1(CCCC([N+]12CCCC2)C)C,1570.7564,755.6045,4.660200973,Table,UTL,UTL,,,,,,no,15.6,14,,
314,10.1021/cm1006108,1,0.5,0,0.625,37.5,0,0.625,0,144,175,SDA6 hydroxide,C1C([C]C(C[N+]12CC[C]CC2)C)C,1665.9385,818.102,5.442732195,Table,UTL,UTL,,,,,,no,15.6,14,,
315,10.1021/cm1006108,1,0.5,0,0.75,37.5,0,0.75,0,144,175,SDA2 hydroxide,C1(C[C]CC([N+]12CC[C]CC2)C)C,1666.3266,804.4121,5.442732195,Table,UTL,UTL,,,,,,no,15.6,14,,
316,10.1021/cm1006108,1,0.5,0,0.75,37.5,0,0.75,0,96,175,SDA5 hydroxide,C1C(CC(C[N+]12CCCC2)C)C,1580.7047,786.0569,4.660200973,Table,UTL,UTL,,,,,,no,15.6,14,,
317,10.1021/cm1006108,1,0.5,0,0.25,37.5,0,0.25,0,192,175,SDA3 hydroxide,C1(CCCC([N+]12CC3=C(C2)C=CC=C3)C)C,1913.9546,921.1413,6.301440329,Table,UTL,UTL,,,,,,no,15.6,14,,
318,10.1021/cm1006108,1,0.5,0,0.563,37.5,0,0.563,0,144,175,SDA7 hydroxide,C1C(CC(C[N+]12CC3=C(C2)C=CC=C3)C)C,1921.6793,924.9597,6.301440329,Table,UTL,UTL,,,,,,no,15.6,14,,
319,10.1021/cm1006108,1,0.5,0,0.75,37.5,0,0.75,0,144,175,SDA8 hydroxide,C1C(CC(C[N+]12C(CCC2)C)C)C,1715.1125,832.5834,5.442732195,Table,UTL,UTL,,,,,,no,15.6,14,,
320,10.1021/cm1006108,1,0.5,0,0.5,37.5,0,0.5,0,144,175,SDA4 hydroxide,C1(CCCC([N+]12C(CCC2)C)C)C,1706.0806,807.8251,5.442732195,Table,UTL,UTL,,,,,,no,15.6,14,,
321,10.1021/cm1006108,1,0.5,0,0.625,37.5,0,0.625,0,216,175,SDA9 hydroxide,C2CCC1C(CCCC1)[N+]23CCCCC3,1874.7856,888.8981,5.552328157,Table,UTL,UTL,,,,,,no,15.6,14,,
322,10.1021/cm1006108,1,0.5,0,0.25,37.5,0,0.25,0,168,175,SDA10 hydroxide,C14C(CCC[N+]12CC3=C(C2)C=CC=C3)CCCC4,2091.933,999.849,6.467099614,Table,UTL,UTL,,,,,,no,15.6,14,,
323,10.1021/cm1006108,1,0.5,0,0.25,37.5,0,0.25,0,96,175,"2,10-dimethyl-15,16-benzo[a,a]-6,8-diazoniadispiro [5.1.5.4]heptadecane hydroxide",C1[N+]4(CC3=C(C[N+]12CCCC(C2)C)C=CC=C3)CC(CCC4)C,2770.9385,1245.8499,10.27574315,Table,UTL,UTL,,,,,,no,15.6,14,,
324,10.1021/cm1006108,1,0.5,0,0.5,37.5,0,0.5,0,144,175,SDA12 hydroxide,C1CCCC(CC)[N+]12CCCCC2,1696.9106,809.4889,5.442732195,Table,UTL,UTL,,,,,,no,15.6,14,,
325,10.1021/cm1006108,1,0.5,0,0.375,37.5,0,0.375,0,144,175,SDA13 hydroxide,C1CCCC(CC)[N+]12CC3=C(C2)C=CC=C3,1931.0585,934.7171,6.301440329,Table,UTL,UTL,,,,,,no,15.6,14,,
326,10.1021/cm1006108,1,0.5,0,0.231,37.5,0,0.231,0,216,175,SDA14 hydroxide,C1(C[N+]3(CC[N+]12CCCC2C)C(CCC3)C)C,2167.5577,982.8272,7.07176894,Table,MEL,MEL,,,,,,no,17.4,10,,
327,10.1021/cm1006108,1,0.5,0,0.313,37.5,0,0.313,0,144,175,SDA14 hydroxide,C1(C[N+]3(CC[N+]12CCCC2C)C(CCC3)C)C,2167.5577,982.8272,7.07176894,Table,MTW,MTW,,,,,,no,18.2,12,,
328,10.1021/cm1006108,1,0.5,0,0.278,37.5,0,0.278,0,144,175,SDA15 hydroxide,C1C2C(CCC1)CC[N+]4(C2)CC3=C(C=CC=C3)C4,2092.2125,1011.6054,6.467099614,Table,UTL,UTL,,,,,,no,15.6,14,,
329,10.1021/cm1006108,1,0.5,0,0.43,37.5,0,0.43,0,336,175,SDA15 hydroxide,C1C2C(CCC1)CC[N+]4(C2)CC3=C(C=CC=C3)C4,2092.2125,1011.6054,6.467099614,Table,MTW,MTW,,,,,,no,18.2,12,,
330,10.1021/cm1006108,1,0.5,0,0.5,37.5,0,0.5,0,144,175,SDA16 hydroxide,C1(C[N+]3(CCC1)C[N+]2(CC(CCC2)C)CCCC3)C,2412.4245,1113.2087,8.666389005,Table,UTL,UTL,,,,,,no,15.6,14,,
331,10.1021/cm1006108,1,0.5,0,0.375,37.5,0,0.375,0,168,175,SDA16 hydroxide,C1(C[N+]3(CCC1)C[N+]2(CC(CCC2)C)CCCC3)C,2412.4245,1113.2087,8.666389005,Table,MTW,MTW,,,,,,no,18.2,12,,
332,10.1021/cm1006108,1,0.5,0,0.375,37.5,0,0.375,0,144,175,SDA17 hydroxide,C1CCCC[N+]13CC[N+]2(CCCCC2)C(C3)C,2149.9887,985.1996,7.07176894,Table,amorph,,,,,Amorphous,,no,,,,
333,10.1016/j.jcrysgro.2009.08.031,1,0,0,0.25,10,0.5,0.25,0,144,200,tetramethylammonium hydroxide,C[N+](C)(C)C,816.9524,470.8099,2.25,Table,MTN,MTN,,,,,,no,17.2,6,,
334,10.1016/j.jcrysgro.2009.08.031,1,0,0,0.25,10,0,0.25,0,144,200,tetramethylammonium hydroxide,C[N+](C)(C)C,816.9524,470.8099,2.25,Table,"MTN, amorphous",MTN,,,,Amorphous,,no,17.2,6,,
335,10.1016/j.jcrysgro.2009.08.031,1,0,0,0.25,60,0.5,0.25,0,144,200,tetramethylammonium hydroxide,C[N+](C)(C)C,816.9524,470.8099,2.25,Table,"MTN, amorphous",MTN,,,,Amorphous,,no,17.2,6,,
336,10.1016/j.jcrysgro.2009.08.031,1,0,0,0.25,10,0.5,0.25,0,144,200,tetramethylammonium hydroxide,C[N+](C)(C)C,816.9524,470.8099,2.25,Table,MTN,MTN,,,,,,no,17.2,6,,
337,10.1016/j.jcrysgro.2009.08.031,1,0.176,0,0.294,11.765,0.588,0.294,0,144,200,tetramethylammonium hydroxide,C[N+](C)(C)C,816.9524,470.8099,2.25,Table,MTN,MTN,,,,,,no,17.2,6,,
338,10.1016/j.jcrysgro.2009.08.031,1,0.493,0,0.373,14.925,0.746,0.373,0,144,200,tetramethylammonium hydroxide,C[N+](C)(C)C,816.9524,470.8099,2.25,Table,"MTN, AST",MTN,AST,,,,,no,17.2,6,15.8,6
339,10.1016/j.jcrysgro.2009.08.031,1,1,0,0.5,20,1,0.5,0,144,200,tetramethylammonium hydroxide,C[N+](C)(C)C,816.9524,470.8099,2.25,Table,AST,AST,,,,,,no,15.8,6,,
340,10.1016/j.micromeso.2009.05.004,1,0.493,0,0.746,10.448,0.746,0.373,0,120,150,tetramethylammonium hydroxide,C[N+](C)(C)C,816.9524,470.8099,2.25,Table,ITQ-29,LTA,,,,,,yes,14.2,8,,
341,10.1016/j.micromeso.2009.05.004,1,0.493,0,0.746,10.448,0.746,0.373,0,120,150,tetramethylammonium hydroxide,C[N+](C)(C)C,816.9524,470.8099,2.25,Table,"ITQ-29, AST",LTA,AST,,,,,yes,14.2,8,15.8,6
342,10.1016/j.micromeso.2009.05.004,1,0.493,0,0.746,10.448,0.746,0.373,0,120,150,tetramethylammonium hydroxide,C[N+](C)(C)C,816.9524,470.8099,2.25,Table,"ITQ-29, amorphous",LTA,,,,Amorphous,,yes,14.2,8,,
343,10.1016/j.micromeso.2009.05.004,1,0.493,0,0.746,10.448,0.746,0.373,0,120,150,tetramethylammonium hydroxide,C[N+](C)(C)C,816.9524,470.8099,2.25,Table,ITQ-29,LTA,,,,,,yes,14.2,8,,
344,10.1016/j.micromeso.2009.05.004,1,0.493,0,0.746,10.448,0.746,0.373,0,120,150,tetramethylammonium hydroxide,C[N+](C)(C)C,816.9524,470.8099,2.25,Table,"ITQ-29, AST",LTA,AST,,,,,yes,14.2,8,15.8,6
345,10.1016/j.micromeso.2009.05.004,1,0.493,0,0.746,10.448,0.746,0.373,0,120,150,tetramethylammonium hydroxide,C[N+](C)(C)C,816.9524,470.8099,2.25,Table,"ITQ-29, AST",LTA,AST,,,,,yes,14.2,8,15.8,6
346,10.1016/j.micromeso.2009.05.004,1,0.493,0,0.746,10.448,0.746,0.373,0,72,150,tetramethylammonium hydroxide,C[N+](C)(C)C,816.9524,470.8099,2.25,Table,ITQ-29 ,LTA,,,,,,yes,14.2,8,,
347,10.1016/j.micromeso.2009.05.004,1,0.493,0,0.746,10.448,0.746,0.373,0,120,150,tetramethylammonium hydroxide,C[N+](C)(C)C,816.9524,470.8099,2.25,Table,ITQ-29,LTA,,,,,,yes,14.2,8,,
348,10.1016/j.micromeso.2009.05.004,1,0.493,0,0.746,10.448,0.746,0.373,0,168,150,tetramethylammonium hydroxide,C[N+](C)(C)C,816.9524,470.8099,2.25,Table,"ITQ-29, AST",LTA,AST,,,,,yes,14.2,8,15.8,6
349,10.1016/j.micromeso.2009.05.004,1,0.493,0,0.746,10.448,0.746,0.373,0,240,150,tetramethylammonium hydroxide,C[N+](C)(C)C,816.9524,470.8099,2.25,Table,AST,AST,,,,,,no,15.8,6,,
350,10.1016/j.micromeso.2009.05.004,1,0.493,0,0.746,10.448,0.746,0.373,0,168,150,tetramethylammonium hydroxide,C[N+](C)(C)C,816.9524,470.8099,2.25,Table,"ITQ-29, AST",LTA,AST,,,,,yes,14.2,8,15.8,6
351,10.1016/j.micromeso.2009.05.004,1,0.493,0,0.746,44.776,0.746,0.373,0,168,150,tetramethylammonium hydroxide,C[N+](C)(C)C,816.9524,470.8099,2.25,Table,ITQ-29,LTA,,,,,,yes,14.2,8,,
352,10.1016/j.micromeso.2009.05.004,1,0.493,0,0.746,59.701,0.746,0.373,0,168,150,tetramethylammonium hydroxide,C[N+](C)(C)C,816.9524,470.8099,2.25,Table,"ITQ-29, amorphous",LTA,,,,Amorphous,,yes,14.2,8,,
353,10.1016/j.micromeso.2009.05.004,1,0.493,0,0.746,119.403,0.746,0.373,0,168,150,tetramethylammonium hydroxide,C[N+](C)(C)C,816.9524,470.8099,2.25,Table,"ITQ-29, amorphous",LTA,,,,Amorphous,,yes,14.2,8,,
354,10.1016/j.micromeso.2009.05.004,1,0.493,0,0.746,44.776,0.746,0.746,0,120,150,tetramethylammonium hydroxide,C[N+](C)(C)C,816.9524,470.8099,2.25,Table,"ITQ-29, AST",LTA,AST,,,,,yes,14.2,8,15.8,6
355,10.1016/j.micromeso.2009.05.004,1,0.493,0,0.746,44.776,0.746,0.56,0,120,150,tetramethylammonium hydroxide,C[N+](C)(C)C,816.9524,470.8099,2.25,Table,"ITQ-29, AST",LTA,AST,,,,,yes,14.2,8,15.8,6
356,10.1016/j.micromeso.2009.05.004,1,0.493,0,0.746,44.776,0.746,0.373,0,120,150,tetramethylammonium hydroxide,C[N+](C)(C)C,816.9524,470.8099,2.25,Table,ITQ-29,LTA,,,,,,yes,14.2,8,,
357,10.1016/j.micromeso.2009.05.004,1,0.493,0,0.746,44.776,0.746,0,0,120,150,tetramethylammonium hydroxide,C[N+](C)(C)C,816.9524,470.8099,2.25,Table,"ITQ-29, unknown",LTA,,,,,unknown,yes,14.2,8,,
358,10.1016/j.micromeso.2009.05.004,1,0.493,0,0.746,44.776,0,0.373,0,120,150,tetramethylammonium hydroxide,C[N+](C)(C)C,816.9524,470.8099,2.25,Table,ITQ-29,LTA,,,,,,yes,14.2,8,,
359,10.1016/j.micromeso.2009.05.004,1,0.493,0,0.746,44.776,0.373,0.373,0,120,150,tetramethylammonium hydroxide,C[N+](C)(C)C,816.9524,470.8099,2.25,Table,ITQ-29,LTA,,,,,,yes,14.2,8,,
360,10.1016/j.micromeso.2009.05.004,1,0.493,0,0.746,44.776,0.746,0.373,0,120,150,tetramethylammonium hydroxide,C[N+](C)(C)C,816.9524,470.8099,2.25,Table,ITQ-29,LTA,,,,,,yes,14.2,8,,
361,10.1016/j.micromeso.2009.05.004,1,0.493,0,0.746,44.776,1.119,0.373,0,120,150,tetramethylammonium hydroxide,C[N+](C)(C)C,816.9524,470.8099,2.25,Table,ITQ-29,LTA,,,,,,yes,14.2,8,,
362,10.1016/j.micromeso.2009.05.004,1,0.493,0,0.746,44.776,1.493,0.373,0,120,150,tetramethylammonium hydroxide,C[N+](C)(C)C,816.9524,470.8099,2.25,Table,ITQ-29,LTA,,,,,,yes,14.2,8,,
363,10.1016/j.micromeso.2009.05.004,1,0.493,0,0.746,44.776,1.866,0.373,0,120,150,tetramethylammonium hydroxide,C[N+](C)(C)C,816.9524,470.8099,2.25,Table,ITQ-29,LTA,,,,,,yes,14.2,8,,
364,10.1016/j.micromeso.2009.05.004,1,0,0,0.5,30,0.5,0.373,0,120,150,tetramethylammonium hydroxide,C[N+](C)(C)C,816.9524,470.8099,2.25,Table,Amorphous,,,,,Amorphous,,no,,,,
365,10.1016/j.micromeso.2009.05.004,1,0.176,0,0.588,35.294,0.588,0.373,0,120,150,tetramethylammonium hydroxide,C[N+](C)(C)C,816.9524,470.8099,2.25,Table,"ITQ-29, Amorphous",LTA,,,,Amorphous,,yes,14.2,8,,
366,10.1016/j.micromeso.2009.05.004,1,0.493,0,0.746,44.776,0.746,0.373,0,120,150,tetramethylammonium hydroxide,C[N+](C)(C)C,816.9524,470.8099,2.25,Table,ITQ-29,LTA,,,,,,yes,14.2,8,,
367,10.1016/j.micromeso.2009.05.004,1,1,0,1,60,1,0.373,0,120,150,tetramethylammonium hydroxide,C[N+](C)(C)C,816.9524,470.8099,2.25,Table,"ITQ-29, AST",LTA,AST,,,,,yes,14.2,8,15.8,6
368,10.1016/j.micromeso.2009.05.004,1,3,0,2,120,2,0.373,0,120,150,tetramethylammonium hydroxide,C[N+](C)(C)C,816.9524,470.8099,2.25,Table,"ITQ-29, AST",LTA,AST,,,,,yes,14.2,8,15.8,6
369,10.1016/j.micromeso.2009.05.004,0,1,0,0.5,30,0.5,0.373,0,120,150,tetramethylammonium hydroxide,C[N+](C)(C)C,816.9524,470.8099,2.25,Table,"AST, unknown",AST,,,,,unknown,no,15.8,6,,
370,10.1016/j.micromeso.2009.05.004,1,0,0,0.5,30,0.5,0.373,0,120,150,tetramethylammonium hydroxide,C[N+](C)(C)C,816.9524,470.8099,2.25,Table,Amorphous,,,,,Amorphous,,no,,,,
371,10.1016/j.micromeso.2009.05.004,1,0.176,0,0.588,35.294,0.588,0.373,0,120,150,tetramethylammonium hydroxide,C[N+](C)(C)C,816.9524,470.8099,2.25,Table,"ITQ-29, Amorphous",LTA,,,,Amorphous,,yes,14.2,8,,
372,10.1016/j.micromeso.2009.05.004,1,0.493,0,0.746,44.776,0.746,0.373,0,120,150,tetramethylammonium hydroxide,C[N+](C)(C)C,816.9524,470.8099,2.25,Table,ITQ-29,LTA,,,,,,yes,14.2,8,,
373,10.1016/j.micromeso.2009.05.004,1,1,0,1,60,1,0.373,0,120,150,tetramethylammonium hydroxide,C[N+](C)(C)C,816.9524,470.8099,2.25,Table,ITQ-29,LTA,,,,,,yes,14.2,8,,
374,10.1016/j.micromeso.2009.05.004,1,3,0,2,120,2,0.373,0,120,150,tetramethylammonium hydroxide,C[N+](C)(C)C,816.9524,470.8099,2.25,Table,"ITQ-29, AST",LTA,AST,,,,,yes,14.2,8,15.8,6
375,10.1016/j.micromeso.2009.05.004,0,1,0,0.5,30,0.5,0.373,0,120,150,tetramethylammonium hydroxide,C[N+](C)(C)C,816.9524,470.8099,2.25,Table,"AST, unknown",AST,,,,,unknown,no,15.8,6,,
376,10.1016/j.jssc.2008.12.002,1,0.667,0,0.8335,33.34,0,0.8335,0,336,170,3-ethyl-1-methyl-3H-imidazol-1-ium,CCn1cc[n+](c1)C,1034.0718,593.3532,3.014648438,Table,TON+MFI+argutite,TON,MFI,argutite,,,,no,18.1,10,18.4,10
377,10.1016/j.jssc.2008.12.002,1,0.667,0,1.667,33.34,0,1.667,0,336,170,3-ethyl-1-methyl-3H-imidazol-1-ium,CCn1cc[n+](c1)C,1034.0718,593.3532,3.014648438,Table,MFI+unknown,MFI,,,,,unknown,no,18.4,10,,
378,10.1016/j.jssc.2008.12.002,1,0,0,0.5,8,0.5,0.5,0,336,170,3-ethyl-1-methyl-3H-imidazol-1-ium,CCn1cc[n+](c1)C,1034.0718,593.3532,3.014648438,Table,Amorphous,,,,,Amorphous,,no,,,,
379,10.1016/j.jssc.2008.12.002,1,0.25,0,0.625,10,0.625,0.625,0,336,170,3-ethyl-1-methyl-3H-imidazol-1-ium,CCn1cc[n+](c1)C,1034.0718,593.3532,3.014648438,Table,IM-16+unknown,UOS,,,,,unknown,no,17.6,10,,
380,10.1016/j.jssc.2008.12.002,1,0.667,0,0.8335,13.336,0.8335,0.8335,0,336,170,3-ethyl-1-methyl-3H-imidazol-1-ium,CCn1cc[n+](c1)C,1034.0718,593.3532,3.014648438,Table,IM-16+unknown,UOS,,,,,unknown,no,17.6,10,,
381,10.1016/j.jssc.2008.12.002,1,1.5,0,1.25,20,1.25,1.25,0,336,170,3-ethyl-1-methyl-3H-imidazol-1-ium,CCn1cc[n+](c1)C,1034.0718,593.3532,3.014648438,Table,quartz+IM-16,UOS,,quartz,,,,no,17.6,10,,
382,10.1016/j.jssc.2008.12.002,1,4,0,2.5,40,2.5,2.5,0,336,170,3-ethyl-1-methyl-3H-imidazol-1-ium,CCn1cc[n+](c1)C,1034.0718,593.3532,3.014648438,Table,quartz,,,quartz,,,,no,,,,
383,10.1016/j.jssc.2008.12.002,1,0.25,0,0.75,10,0.5,0.75,0,336,170,3-ethyl-1-methyl-3H-imidazol-1-ium,CCn1cc[n+](c1)C,1034.0718,593.3532,3.014648438,Table,IM-16+unknown,UOS,,,,,unknown,no,17.6,10,,
384,10.1016/j.jssc.2008.12.002,1,0.667,0,1.667,33.34,0.8335,1.667,0,336,170,3-ethyl-1-methyl-3H-imidazol-1-ium,CCn1cc[n+](c1)C,1034.0718,593.3532,3.014648438,Table,IM-16+unknown,UOS,,,,,unknown,no,17.6,10,,
385,10.1016/j.jssc.2008.12.002,1,0.25,0,0.375,3.75,0.375,0.375,0,336,170,3-ethyl-1-methyl-3H-imidazol-1-ium,CCn1cc[n+](c1)C,1034.0718,593.3532,3.014648438,Table,IM-16+unknown,UOS,,,,,unknown,no,17.6,10,,
386,10.1016/j.jssc.2008.12.002,1,0.25,0,1.25,25,1.25,1.25,0,336,170,3-ethyl-1-methyl-3H-imidazol-1-ium,CCn1cc[n+](c1)C,1034.0718,593.3532,3.014648438,Table,IM-16+unknown,UOS,,,,,unknown,no,17.6,10,,
387,10.1016/j.jssc.2008.12.002,1,0.667,0,1.667,33.34,1.667,1.667,0,336,170,3-ethyl-1-methyl-3H-imidazol-1-ium,CCn1cc[n+](c1)C,1034.0718,593.3532,3.014648438,Table,IM-16+unknown,UOS,,,,,unknown,no,17.6,10,,
388,10.1016/j.jssc.2008.12.002,1,1,0,2,40,2,2,0,336,170,3-ethyl-1-methyl-3H-imidazol-1-ium,CCn1cc[n+](c1)C,1034.0718,593.3532,3.014648438,Table,IM-16+quartz,UOS,,quartz,,,,no,17.6,10,,
389,10.1016/j.jssc.2008.12.002,1,0.25,0,1.25,25,1.25,1.25,0,336,170,3-ethyl-1-methyl-3H-imidazol-1-ium,CCn1cc[n+](c1)C,1034.0718,593.3532,3.014648438,Table,IM-16+MFI,UOS,MFI,,,,,no,17.6,10,18.4,10
390,10.1016/j.jssc.2008.12.002,1,0.667,0,1.667,33.34,1.667,1.667,0,336,170,3-ethyl-1-methyl-3H-imidazol-1-ium,CCn1cc[n+](c1)C,1034.0718,593.3532,3.014648438,Table,IM-16+unknown,UOS,,,,,unknown,no,17.6,10,,
391,10.1016/j.jssc.2008.12.002,1,1,0,2,40,2,2,0,336,170,3-ethyl-1-methyl-3H-imidazol-1-ium,CCn1cc[n+](c1)C,1034.0718,593.3532,3.014648438,Table,IM-16,UOS,,,,,,no,17.6,10,,
