Repository: olivettigroup/table_extractor

Ge containing zeolite synthesis data. If used please cite: 
Jensen et al. A Machine Learning Approach to Zeolite Synthesis Enabled by Automatic Data Extraction. ACS Central Science. April 19, 2019. 10.1021/acscentsci.9b00193

File: zeolite_data/ge_synthesis_data.csv (part 4 of 8)
10,10.1021/acs.cgd.8b00078,1,0.667,0,0,13.336,1.667,1.667,0,336,170,4-dimethylaminopyridine,CN(C)c1ccncc1,1086.1986,602.9992,3.823807346,Table,argutite + IM-18,IM-18,,argutite,,,,no,18,10,,
11,10.1021/acs.cgd.8b00078,1,0.25,0,0,10,1.25,1.25,0,336,170,4-dimethylaminopyridine,CN(C)c1ccncc1,1086.1986,602.9992,3.823807346,Table,IM-18 + NON + cristobalite + argutite,IM-18,NON,cristobalite,argutite,,,no,18,10,17.6,6
12,10.1021/acs.cgd.8b00078,1,0.25,0,0,10,0.312,0.312,0,336,170,4-dimethylaminopyridine,CN(C)c1ccncc1,1086.1986,602.9992,3.823807346,Table,ZSM-48 + argutite,*MRE,,argutite,,,,no,19.7,10,,
13,10.1021/acs.cgd.8b00078,1,0.667,0,0,33.34,1.667,1.667,0,336,170,4-dimethylaminopyridine,CN(C)c1ccncc1,1086.1986,602.9992,3.823807346,Table,argutite + quartz + IM-18,IM-18,,argutite,quartz,,,no,18,10,,
585,10.1016/j.jcat.2006.04.036,1,0.04,0.0208,0.52,5.2,0.52,0.52,0,120,175,N-methyl-sparteinium hydroxide,C2C1C4CC(CN1CCC2)C3CCCC[N+]3(C4)C,2162.7589,1006.9753,6.467099614,Table,ITQ-30,MWW,,,,,,yes,15.9,10,,
586,10.1016/j.jcat.2006.04.036,1,0.04,0.0416,0.52,5.2,0.52,0.52,0,120,175,N-methyl-sparteinium hydroxide,C2C1C4CC(CN1CCC2)C3CCCC[N+]3(C4)C,2162.7589,1006.9753,6.467099614,Table,ITQ-21,ITQ-21,,,,,,yes,16.65,12,,
587,10.1016/j.jcat.2006.04.036,1,0.04,0.06968,0.52,5.2,0.52,0.52,0,120,175,N-methyl-sparteinium hydroxide,C2C1C4CC(CN1CCC2)C3CCCC[N+]3(C4)C,2162.7589,1006.9753,6.467099614,Table,Amorphous,,,,,Amorphous,,no,,,,
588,10.1016/j.jcat.2006.04.036,1,0.02,0.0204,0.51,5.1,0.51,0.51,0,120,175,N-methyl-sparteinium hydroxide,C2C1C4CC(CN1CCC2)C3CCCC[N+]3(C4)C,2162.7589,1006.9753,6.467099614,Table,ITQ-30,MWW,,,,,,yes,15.9,10,,
589,10.1016/j.jcat.2006.04.036,1,0.02,0.0408,0.51,5.1,0.51,0.51,0,120,175,N-methyl-sparteinium hydroxide,C2C1C4CC(CN1CCC2)C3CCCC[N+]3(C4)C,2162.7589,1006.9753,6.467099614,Table,Amorphous,,,,,Amorphous,,no,,,,
590,10.1016/j.jcat.2006.04.036,1,0.02,0.06834,0.51,5.1,0.51,0.51,0,120,175,N-methyl-sparteinium hydroxide,C2C1C4CC(CN1CCC2)C3CCCC[N+]3(C4)C,2162.7589,1006.9753,6.467099614,Table,Amorphous,,,,,Amorphous,,no,,,,
591,10.1016/j.jcat.2006.04.036,1,0.067,0.02134,0.5335,10.67,0.5335,0.5335,0,120,175,N-methyl-sparteinium hydroxide,C2C1C4CC(CN1CCC2)C3CCCC[N+]3(C4)C,2162.7589,1006.9753,6.467099614,Table,Amorphous,,,,,Amorphous,,no,,,,
592,10.1016/j.jcat.2006.04.036,1,0.067,0.04268,0.5335,10.67,0.5335,0.5335,0,120,175,N-methyl-sparteinium hydroxide,C2C1C4CC(CN1CCC2)C3CCCC[N+]3(C4)C,2162.7589,1006.9753,6.467099614,Table,Amorphous,,,,,Amorphous,,no,,,,
593,10.1016/j.jcat.2006.04.036,1,0.067,0.071489,0.5335,10.67,0.5335,0.5335,0,120,175,N-methyl-sparteinium hydroxide,C2C1C4CC(CN1CCC2)C3CCCC[N+]3(C4)C,2162.7589,1006.9753,6.467099614,Table,Amorphous,,,,,Amorphous,,no,,,,
594,10.1016/j.jcat.2006.04.036,1,0.05,0.021,0.525,10.5,0.525,0.525,0,120,175,N-methyl-sparteinium hydroxide,C2C1C4CC(CN1CCC2)C3CCCC[N+]3(C4)C,2162.7589,1006.9753,6.467099614,Table,Amorphous,,,,,Amorphous,,no,,,,
595,10.1016/j.jcat.2006.04.036,1,0.05,0.042,0.525,10.5,0.525,0.525,0,120,175,N-methyl-sparteinium hydroxide,C2C1C4CC(CN1CCC2)C3CCCC[N+]3(C4)C,2162.7589,1006.9753,6.467099614,Table,Amorphous,,,,,Amorphous,,no,,,,
596,10.1016/j.jcat.2006.04.036,1,0.05,0.07035,0.525,10.5,0.525,0.525,0,120,175,N-methyl-sparteinium hydroxide,C2C1C4CC(CN1CCC2)C3CCCC[N+]3(C4)C,2162.7589,1006.9753,6.467099614,Table,Amorphous,,,,,Amorphous,,no,,,,
597,10.1016/j.jcat.2006.04.036,1,0.04,0.0208,0.52,10.4,0.52,0.52,0,120,175,N-methyl-sparteinium hydroxide,C2C1C4CC(CN1CCC2)C3CCCC[N+]3(C4)C,2162.7589,1006.9753,6.467099614,Table,Amorphous,,,,,Amorphous,,no,,,,
598,10.1016/j.jcat.2006.04.036,1,0.04,0.0416,0.52,10.4,0.52,0.52,0,120,175,N-methyl-sparteinium hydroxide,C2C1C4CC(CN1CCC2)C3CCCC[N+]3(C4)C,2162.7589,1006.9753,6.467099614,Table,Amorphous,,,,,Amorphous,,no,,,,
599,10.1016/j.jcat.2006.04.036,1,0.04,0.06968,0.52,10.4,0.52,0.52,0,120,175,N-methyl-sparteinium hydroxide,C2C1C4CC(CN1CCC2)C3CCCC[N+]3(C4)C,2162.7589,1006.9753,6.467099614,Table,Amorphous,,,,,Amorphous,,no,,,,
600,10.1016/j.jcat.2006.04.036,1,0.02,0.0204,0.51,10.2,0.51,0.51,0,120,175,N-methyl-sparteinium hydroxide,C2C1C4CC(CN1CCC2)C3CCCC[N+]3(C4)C,2162.7589,1006.9753,6.467099614,Table,Amorphous,,,,,Amorphous,,no,,,,
601,10.1016/j.jcat.2006.04.036,1,0.02,0.0408,0.51,10.2,0.51,0.51,0,120,175,N-methyl-sparteinium hydroxide,C2C1C4CC(CN1CCC2)C3CCCC[N+]3(C4)C,2162.7589,1006.9753,6.467099614,Table,Amorphous,,,,,Amorphous,,no,,,,
602,10.1016/j.jcat.2006.04.036,1,0.02,0.06834,0.51,10.2,0.51,0.51,0,120,175,N-methyl-sparteinium hydroxide,C2C1C4CC(CN1CCC2)C3CCCC[N+]3(C4)C,2162.7589,1006.9753,6.467099614,Table,Amorphous,,,,,Amorphous,,no,,,,
603,10.1039/c7ta10002g,1,0,0,0.125,5,0.5,0.25,0,72,175,"4 methylene 1,2-dimethylimidazolium",C1(=[N+](C=C[N]1CCCC[N]2C=C[N+](=C2C)C)C)C,2256.2184,1110.8737,9.651000223,Supp,MTW+STW,MTW,STW,,,,,no,18.2,12,16.4,10
604,10.1039/c7ta10002g,1,0,0,0.125,5,0.5,0.25,0,168,175,"4 methylene 1,2-dimethylimidazolium",C1(=[N+](C=C[N]1CCCC[N]2C=C[N+](=C2C)C)C)C,2256.2184,1110.8737,9.651000223,Supp,STW,STW,,,,,,no,16.4,10,,
605,10.1039/c7ta10002g,1,0,0,0.125,3,0.5,0.25,0,24,175,"4 methylene 1,2-dimethylimidazolium",C1(=[N+](C=C[N]1CCCC[N]2C=C[N+](=C2C)C)C)C,2256.2184,1110.8737,9.651000223,Supp,Amorphous + STW,STW,,,,Amorphous,,no,16.4,10,,
606,10.1039/c7ta10002g,1,0,0,0.125,3,0.5,0.25,0,72,175,"4 methylene 1,2-dimethylimidazolium",C1(=[N+](C=C[N]1CCCC[N]2C=C[N+](=C2C)C)C)C,2256.2184,1110.8737,9.651000223,Supp,STW,STW,,,,,,no,16.4,10,,
607,10.1039/c7ta10002g,1,0,0,0.125,3,0.5,0.25,0,168,175,"4 methylene 1,2-dimethylimidazolium",C1(=[N+](C=C[N]1CCCC[N]2C=C[N+](=C2C)C)C)C,2256.2184,1110.8737,9.651000223,Supp,STW,STW,,,,,,no,16.4,10,,
608,10.1039/c7ta10002g,1,0,0,0.125,10,0.5,0.25,0,72,150,"4 methylene 1,2-dimethylimidazolium",C1(=[N+](C=C[N]1CCCC[N]2C=C[N+](=C2C)C)C)C,2256.2184,1110.8737,9.651000223,Supp,Amorphous,,,,,Amorphous,,no,,,,
609,10.1039/c7ta10002g,1,0,0,0.125,10,0.5,0.25,0,168,150,"4 methylene 1,2-dimethylimidazolium",C1(=[N+](C=C[N]1CCCC[N]2C=C[N+](=C2C)C)C)C,2256.2184,1110.8737,9.651000223,Supp,Amorphous+MTW,MTW,,,,Amorphous,,no,18.2,12,,
610,10.1039/c7ta10002g,1,0,0,0.125,10,0.5,0.25,0,336,150,"4 methylene 1,2-dimethylimidazolium",C1(=[N+](C=C[N]1CCCC[N]2C=C[N+](=C2C)C)C)C,2256.2184,1110.8737,9.651000223,Supp,MTW + amorphous,MTW,,,,Amorphous,,no,18.2,12,,
611,10.1039/c7ta10002g,1,0.053,0,0.132,5.265,0.526,0.25,0,48,175,"4 methylene 1,2-dimethylimidazolium",C1(=[N+](C=C[N]1CCCC[N]2C=C[N+](=C2C)C)C)C,2256.2184,1110.8737,9.651000223,Supp,STW,STW,,,,,,no,16.4,10,,
612,10.1039/c7ta10002g,1,0.053,0,0.132,5.265,0.526,0.25,0,96,175,"4 methylene 1,2-dimethylimidazolium",C1(=[N+](C=C[N]1CCCC[N]2C=C[N+](=C2C)C)C)C,2256.2184,1110.8737,9.651000223,Supp,STW,STW,,,,,,no,16.4,10,,
613,10.1039/c7ta10002g,1,0.053,0,0.132,5.265,0.526,0.25,0,144,175,"4 methylene 1,2-dimethylimidazolium",C1(=[N+](C=C[N]1CCCC[N]2C=C[N+](=C2C)C)C)C,2256.2184,1110.8737,9.651000223,Supp,STW,STW,,,,,,no,16.4,10,,
614,10.1039/c7ta10002g,1,1,0,0.25,30,1,0.25,0,72,150,"4 methylene 1,2-dimethylimidazolium",C1(=[N+](C=C[N]1CCCC[N]2C=C[N+](=C2C)C)C)C,2256.2184,1110.8737,9.651000223,Supp,STW,STW,,,,,,no,16.4,10,,
615,10.1039/c7ta10002g,1,1,0,0.25,30,1,0.25,0,120,150,"4 methylene 1,2-dimethylimidazolium",C1(=[N+](C=C[N]1CCCC[N]2C=C[N+](=C2C)C)C)C,2256.2184,1110.8737,9.651000223,Supp,STW,STW,,,,,,no,16.4,10,,
616,10.1039/c7ta10002g,1,1,0,0.25,30,1,0.25,0,168,150,"4 methylene 1,2-dimethylimidazolium",C1(=[N+](C=C[N]1CCCC[N]2C=C[N+](=C2C)C)C)C,2256.2184,1110.8737,9.651000223,Supp,STW,STW,,,,,,no,16.4,10,,
617,10.1039/c7ta10002g,1,0,0,0.125,5,0.5,0.25,0,48,175,"5 methylene 1,2-dimethylimidazolium",C1(=[N+](C=C[N]1CCCCC[N]2C=C[N+](=C2C)C)C)C,2380.2265,1203.4257,10.53405,Supp,MTW,MTW,,,,,,no,18.2,12,,
618,10.1039/c7ta10002g,1,0,0,0.125,5,0.5,0.25,0,120,175,"5 methylene 1,2-dimethylimidazolium",C1(=[N+](C=C[N]1CCCCC[N]2C=C[N+](=C2C)C)C)C,2380.2265,1203.4257,10.53405,Supp,MTW,MTW,,,,,,no,18.2,12,,
619,10.1039/c7ta10002g,1,0,0,0.125,5,0.5,0.25,0,216,175,"5 methylene 1,2-dimethylimidazolium",C1(=[N+](C=C[N]1CCCCC[N]2C=C[N+](=C2C)C)C)C,2380.2265,1203.4257,10.53405,Supp,MTW,MTW,,,,,,no,18.2,12,,
620,10.1039/c7ta10002g,1,0,0,0.125,3,0.5,0.25,0,24,175,"5 methylene 1,2-dimethylimidazolium",C1(=[N+](C=C[N]1CCCCC[N]2C=C[N+](=C2C)C)C)C,2380.2265,1203.4257,10.53405,Supp,Amorphous,,,,,Amorphous,,no,,,,
621,10.1039/c7ta10002g,1,0,0,0.125,3,0.5,0.25,0,72,175,"5 methylene 1,2-dimethylimidazolium",C1(=[N+](C=C[N]1CCCCC[N]2C=C[N+](=C2C)C)C)C,2380.2265,1203.4257,10.53405,Supp,MTW,MTW,,,,,,no,18.2,12,,
622,10.1039/c7ta10002g,1,0,0,0.125,3,0.5,0.25,0,168,175,"5 methylene 1,2-dimethylimidazolium",C1(=[N+](C=C[N]1CCCCC[N]2C=C[N+](=C2C)C)C)C,2380.2265,1203.4257,10.53405,Supp,MTW+STW,MTW,STW,,,,,no,18.2,12,16.4,10
623,10.1039/c7ta10002g,1,1,0,0.25,10,1,0.25,0,24,150,"5 methylene 1,2-dimethylimidazolium",C1(=[N+](C=C[N]1CCCCC[N]2C=C[N+](=C2C)C)C)C,2380.2265,1203.4257,10.53405,Supp,STW,STW,,,,,,no,16.4,10,,
624,10.1039/c7ta10002g,1,1,0,0.25,10,1,0.25,0,96,150,"5 methylene 1,2-dimethylimidazolium",C1(=[N+](C=C[N]1CCCCC[N]2C=C[N+](=C2C)C)C)C,2380.2265,1203.4257,10.53405,Supp,STW,STW,,,,,,no,16.4,10,,
625,10.1039/c7ta10002g,1,1,0,0.25,10,1,0.25,0,144,150,"5 methylene 1,2-dimethylimidazolium",C1(=[N+](C=C[N]1CCCCC[N]2C=C[N+](=C2C)C)C)C,2380.2265,1203.4257,10.53405,Supp,STW,STW,,,,,,no,16.4,10,,
626,10.1039/c7ta10002g,1,0,0,0.125,3,0.5,0.25,0,24,175,"6 methylene 1,2-dimethylimidazolium",C1(=[N+](C=C[N]1CCCCCC[N]2C=C[N+](=C2C)C)C)C,2509.1414,1239.6853,11.42690546,Supp,MTW,MTW,,,,,,no,18.2,12,,
627,10.1039/c7ta10002g,1,0,0,0.125,3,0.5,0.25,0,120,175,"6 methylene 1,2-dimethylimidazolium",C1(=[N+](C=C[N]1CCCCCC[N]2C=C[N+](=C2C)C)C)C,2509.1414,1239.6853,11.42690546,Supp,MTW,MTW,,,,,,no,18.2,12,,
628,10.1039/c7ta10002g,1,0,0,0.125,3,0.5,0.25,0,216,175,"6 methylene 1,2-dimethylimidazolium",C1(=[N+](C=C[N]1CCCCCC[N]2C=C[N+](=C2C)C)C)C,2509.1414,1239.6853,11.42690546,Supp,MTW,MTW,,,,,,no,18.2,12,,
629,10.1039/c7ta10002g,1,0,0,0.125,5,0.5,0.25,0,72,150,"6 methylene 1,2-dimethylimidazolium",C1(=[N+](C=C[N]1CCCCCC[N]2C=C[N+](=C2C)C)C)C,2509.1414,1239.6853,11.42690546,Supp,Amorphous+ MTW,MTW,,,,Amorphous,,no,18.2,12,,
630,10.1039/c7ta10002g,1,0,0,0.125,5,0.5,0.25,0,120,150,"6 methylene 1,2-dimethylimidazolium",C1(=[N+](C=C[N]1CCCCCC[N]2C=C[N+](=C2C)C)C)C,2509.1414,1239.6853,11.42690546,Supp,MTW,MTW,,,,,,no,18.2,12,,
631,10.1039/c7ta10002g,1,0,0,0.125,5,0.5,0.25,0,216,150,"6 methylene 1,2-dimethylimidazolium",C1(=[N+](C=C[N]1CCCCCC[N]2C=C[N+](=C2C)C)C)C,2509.1414,1239.6853,11.42690546,Supp,MTW,MTW,,,,,,no,18.2,12,,
632,10.1039/c7ta10002g,1,0.111,0,0.139,5.555,0.556,0.25,0,24,175,"6 methylene 1,2-dimethylimidazolium",C1(=[N+](C=C[N]1CCCCCC[N]2C=C[N+](=C2C)C)C)C,2509.1414,1239.6853,11.42690546,Supp,unknown,,,,,,unknown,no,,,,
633,10.1039/c7ta10002g,1,0.111,0,0.139,5.555,0.556,0.25,0,72,175,"6 methylene 1,2-dimethylimidazolium",C1(=[N+](C=C[N]1CCCCCC[N]2C=C[N+](=C2C)C)C)C,2509.1414,1239.6853,11.42690546,Supp,unknown,,,,,,unknown,no,,,,
634,10.1039/c7ta10002g,1,0.111,0,0.139,5.555,0.556,0.25,0,168,175,"6 methylene 1,2-dimethylimidazolium",C1(=[N+](C=C[N]1CCCCCC[N]2C=C[N+](=C2C)C)C)C,2509.1414,1239.6853,11.42690546,Supp,unknown,,,,,,unknown,no,,,,
635,10.1039/c7ta10002g,1,0.333,0,0.167,6.665,0.665,0.25,0,24,175,"6 methylene 1,2-dimethylimidazolium",C1(=[N+](C=C[N]1CCCCCC[N]2C=C[N+](=C2C)C)C)C,2509.1414,1239.6853,11.42690546,Supp,unknown,,,,,,unknown,no,,,,
636,10.1039/c7ta10002g,1,0.333,0,0.167,6.665,0.665,0.25,0,72,175,"6 methylene 1,2-dimethylimidazolium",C1(=[N+](C=C[N]1CCCCCC[N]2C=C[N+](=C2C)C)C)C,2509.1414,1239.6853,11.42690546,Supp,unknown,,,,,,unknown,no,,,,
637,10.1039/c7ta10002g,1,0.333,0,0.167,6.665,0.665,0.25,0,168,175,"6 methylene 1,2-dimethylimidazolium",C1(=[N+](C=C[N]1CCCCCC[N]2C=C[N+](=C2C)C)C)C,2509.1414,1239.6853,11.42690546,Supp,unknown,,,,,,unknown,no,,,,
638,10.1039/c7ta10002g,1,1,0,0.25,30,1,0.25,0,72,175,"6 methylene 1,2-dimethylimidazolium",C1(=[N+](C=C[N]1CCCCCC[N]2C=C[N+](=C2C)C)C)C,2509.1414,1239.6853,11.42690546,Supp,STW +GeO2+amorphous,STW,,GeO2,,Amorphous,,no,16.4,10,,
639,10.1039/c7ta10002g,1,1,0,0.25,30,1,0.25,0,120,175,"6 methylene 1,2-dimethylimidazolium",C1(=[N+](C=C[N]1CCCCCC[N]2C=C[N+](=C2C)C)C)C,2509.1414,1239.6853,11.42690546,Supp,STW +GeO2+amorphous,STW,,GeO2,,Amorphous,,no,16.4,10,,
640,10.1039/c7ta10002g,1,1,0,0.25,30,1,0.25,0,168,175,"6 methylene 1,2-dimethylimidazolium",C1(=[N+](C=C[N]1CCCCCC[N]2C=C[N+](=C2C)C)C)C,2509.1414,1239.6853,11.42690546,Supp,STW +amorphous,STW,,,,Amorphous,,no,16.4,10,,
641,10.1039/c7ta10002g,1,1,0,0.25,30,1,0.25,0,240,175,"6 methylene 1,2-dimethylimidazolium",C1(=[N+](C=C[N]1CCCCCC[N]2C=C[N+](=C2C)C)C)C,2509.1414,1239.6853,11.42690546,Supp,STW +GeO2+amorphous,STW,,GeO2,,Amorphous,,no,16.4,10,,
642,10.1002/anie.201801386,1,1,0,0.5,6,1,0.5,0,48,160,"N,N-dimethylsophoridinium hydroxide ",C24C1C(CCC[N+]1(CCC2)C)C3CCCC(=O)[N+]3(C4)C,2353.6226,1065.5389,7.941352411,Supp,SYSU-3,SYSU-3,,,,,,no,11.4,24,,
643,10.1039/c7dt03420b,1,0.5,0,2,7,0,2,0,216,170,"1,8-diazabicyclo[5.4.0]undec-7-ene",C1CCC2=NCCCN2CC1,1334.8327,699.3101,3.90625,Supp,ECNU-20,IWR,,,,,,no,15.6,12,,
644,10.1039/c7dt03420b,1,0.5,0,1,7,0,1,0,168,170,"1,8-diazabicyclo[5.4.0]undec-7-ene",C1CCC2=NCCCN2CC1,1334.8327,699.3101,3.90625,Supp,ECNU-20,IWR,,,,,,no,15.6,12,,
645,10.1039/c7dt03420b,1,0.5,0,1.5,7,0,1.5,0,168,170,"1,8-diazabicyclo[5.4.0]undec-7-ene",C1CCC2=NCCCN2CC1,1334.8327,699.3101,3.90625,Supp,ECNU-20,IWR,,,,,,no,15.6,12,,
646,10.1039/c7dt03420b,1,0.333,0,0.5,7,0,0.5,0,216,170,"1,8-diazabicyclo[5.4.0]undec-7-ene",C1CCC2=NCCCN2CC1,1334.8327,699.3101,3.90625,Supp,ECNU-20,IWR,,,,,,no,15.6,12,,
647,10.1039/c7dt03420b,1,0.333,0,1,7,0,1,0,168,170,"1,8-diazabicyclo[5.4.0]undec-7-ene",C1CCC2=NCCCN2CC1,1334.8327,699.3101,3.90625,Supp,ECNU-20,IWR,,,,,,no,15.6,12,,
648,10.1039/c7dt03420b,1,0.333,0,1.5,7,0,1.5,0,168,170,"1,8-diazabicyclo[5.4.0]undec-7-ene",C1CCC2=NCCCN2CC1,1334.8327,699.3101,3.90625,Supp,ECNU-20,IWR,,,,,,no,15.6,12,,
649,10.1039/c7dt03420b,1,0.25,0,0.5,7,0,0.5,0,336,170,"1,8-diazabicyclo[5.4.0]undec-7-ene",C1CCC2=NCCCN2CC1,1334.8327,699.3101,3.90625,Supp,ECNU-20,IWR,,,,,,no,15.6,12,,
650,10.1039/c7dt03420b,1,0.25,0,1,7,0,1,0,216,170,"1,8-diazabicyclo[5.4.0]undec-7-ene",C1CCC2=NCCCN2CC1,1334.8327,699.3101,3.90625,Supp,ECNU-20,IWR,,,,,,no,15.6,12,,
651,10.1039/c7dt03420b,1,0.25,0,1.5,7,0,1.5,0,168,170,"1,8-diazabicyclo[5.4.0]undec-7-ene",C1CCC2=NCCCN2CC1,1334.8327,699.3101,3.90625,Supp,ECNU-20,IWR,,,,,,no,15.6,12,,
652,10.1039/c7dt03420b,1,0.2,0,0.5,7,0,0.5,0,336,170,"1,8-diazabicyclo[5.4.0]undec-7-ene",C1CCC2=NCCCN2CC1,1334.8327,699.3101,3.90625,Supp,ECNU-20,IWR,,,,,,no,15.6,12,,
653,10.1039/c7dt03420b,1,0.2,0,1,7,0,1,0,336,170,"1,8-diazabicyclo[5.4.0]undec-7-ene",C1CCC2=NCCCN2CC1,1334.8327,699.3101,3.90625,Supp,ECNU-20,IWR,,,,,,no,15.6,12,,
654,10.1039/c7dt03420b,1,0.2,0,1.5,7,0,1.5,0,216,170,"1,8-diazabicyclo[5.4.0]undec-7-ene",C1CCC2=NCCCN2CC1,1334.8327,699.3101,3.90625,Supp,ECNU-20,IWR,,,,,,no,15.6,12,,
655,10.1039/c7cy01153a,0,0,1,0.4,12.4,0,0.4,0,24,180,triethylamine,CCN(CC)CC,1065.1365,605.903,4.166666667,Supp,AlPO-5,AFI,,,,,,no,16.9,12,,
656,10.1039/c7dt01087g,1,0.1,0,0.4,5.5,0,0.5,0,168,150,diethyldimethylammonium hydroxide,CC[N+](C)(C)CC,1083.4749,582.2036,4.166666667,Supp,AST,AST,,,,,,no,15.8,6,,
657,10.1039/c7dt01087g,1,0.2,0,0.4,5.5,0,0.5,0,168,150,diethyldimethylammonium hydroxide,CC[N+](C)(C)CC,1083.4749,582.2036,4.166666667,Supp,CDO,CDO,,,,,,no,18.1,8,,
658,10.1039/c7dt01087g,1,0.5,0,0.4,5.5,0,0.5,0,168,150,diethyldimethylammonium hydroxide,CC[N+](C)(C)CC,1083.4749,582.2036,4.166666667,Supp,IWR+AST,IWR,AST,,,,,no,15.6,12,15.8,6
659,10.1039/c7dt01087g,1,0.1,0.004,0.4,5.5,0,0.5,0,168,150,diethyldimethylammonium hydroxide,CC[N+](C)(C)CC,1083.4749,582.2036,4.166666667,Supp,IWR+CDO,IWR,CDO,,,,,no,15.6,12,18.1,8
660,10.1039/c7dt01087g,1,0.2,0.004,0.4,5.5,0,0.5,0,168,150,diethyldimethylammonium hydroxide,CC[N+](C)(C)CC,1083.4749,582.2036,4.166666667,Supp,IWR+CDO,IWR,CDO,,,,,no,15.6,12,18.1,8
661,10.1039/c7dt01087g,1,0.5,0.004,0.4,5.5,0,0.5,0,168,150,diethyldimethylammonium hydroxide,CC[N+](C)(C)CC,1083.4749,582.2036,4.166666667,Supp,IWR,IWR,,,,,,no,15.6,12,,
662,10.1039/c7dt01087g,1,0.5,0.01,0.4,5.5,0,0.5,0,168,150,diethyldimethylammonium hydroxide,CC[N+](C)(C)CC,1083.4749,582.2036,4.166666667,Supp,IWR,IWR,,,,,,no,15.6,12,,
663,10.1039/c7dt01087g,1,0.5,0.02,0.4,5.5,0,0.5,0,168,150,diethyldimethylammonium hydroxide,CC[N+](C)(C)CC,1083.4749,582.2036,4.166666667,Supp,IWR,IWR,,,,,,no,15.6,12,,
664,10.1039/c7dt01087g,1,0.5,0.04,0.4,5.5,0,0.5,0,168,150,diethyldimethylammonium hydroxide,CC[N+](C)(C)CC,1083.4749,582.2036,4.166666667,Supp,LEV,LEV,,,,,,no,15.9,8,,
665,10.1039/c7dt01087g,1,1,0.004,0.4,5.5,0,0.5,0,168,150,diethyldimethylammonium hydroxide,CC[N+](C)(C)CC,1083.4749,582.2036,4.166666667,Supp,IWR,IWR,,,,,,no,15.6,12,,
666,10.1039/c7dt01087g,1,2,0.004,0.4,5.5,0,0.5,0,168,150,diethyldimethylammonium hydroxide,CC[N+](C)(C)CC,1083.4749,582.2036,4.166666667,Supp,IWR,IWR,,,,,,no,15.6,12,,
667,10.1039/c7dt01087g,1,5,0.004,0.4,5.5,0,0.5,0,168,150,diethyldimethylammonium hydroxide,CC[N+](C)(C)CC,1083.4749,582.2036,4.166666667,Supp,IWR,IWR,,,,,,no,15.6,12,,
668,10.1039/c7dt01087g,1,0.2,0.004,0.4,10,0,0.5,0,168,150,diethyldimethylammonium hydroxide,CC[N+](C)(C)CC,1083.4749,582.2036,4.166666667,Supp,MFI,MFI,,,,,,no,18.4,10,,
669,10.1039/c7dt01087g,1,0.5,0.004,0.4,10,0,0.5,0,168,150,diethyldimethylammonium hydroxide,CC[N+](C)(C)CC,1083.4749,582.2036,4.166666667,Supp,MFI,MFI,,,,,,no,18.4,10,,
670,10.1039/c7dt01087g,1,0.2,0.004,0.4,15,0,0.5,0,168,150,diethyldimethylammonium hydroxide,CC[N+](C)(C)CC,1083.4749,582.2036,4.166666667,Supp,MFI,MFI,,,,,,no,18.4,10,,
671,10.1039/c7dt01087g,1,0.5,0.004,0.4,15,0,0.5,0,168,150,diethyldimethylammonium hydroxide,CC[N+](C)(C)CC,1083.4749,582.2036,4.166666667,Supp,MFI,MFI,,,,,,no,18.4,10,,
672,10.1002/chem.201602419,1,0.15,0,1.5,5,1.5,1.5,0,360,150,1?Methyl?3?(2??methylbenzyl)imidazolium chloride,C1=C[N](C=[N+]1CC2=CC=CC=C2C)C,1664.308,851.252,6.249244444,Supp,ITQ-29,LTA,,,,,,yes,14.2,8,,
673,10.1002/chem.201602419,1,0.15,0,1.5,10,1.5,1.5,0,360,150,1?Methyl?3?(2??methylbenzyl)imidazolium chloride,C1=C[N](C=[N+]1CC2=CC=CC=C2C)C,1664.308,851.252,6.249244444,Supp,ITQ-29,LTA,,,,,,yes,14.2,8,,
674,10.1002/chem.201602419,1,0.15,0,1.5,15,1.5,1.5,0,360,150,1?Methyl?3?(2??methylbenzyl)imidazolium chloride,C1=C[N](C=[N+]1CC2=CC=CC=C2C)C,1664.308,851.252,6.249244444,Supp,ITQ-29,LTA,,,,,,yes,14.2,8,,
675,10.1002/chem.201602419,1,0.1,0,1.5,5,1.5,1.5,0,360,150,1?Methyl?3?(2??methylbenzyl)imidazolium chloride,C1=C[N](C=[N+]1CC2=CC=CC=C2C)C,1664.308,851.252,6.249244444,Supp,Amorphous,,,,,Amorphous,,no,,,,
676,10.1002/chem.201602419,1,0.1,0,1.5,10,1.5,1.5,0,360,150,1?Methyl?3?(2??methylbenzyl)imidazolium chloride,C1=C[N](C=[N+]1CC2=CC=CC=C2C)C,1664.308,851.252,6.249244444,Supp,Amorphous,,,,,Amorphous,,no,,,,
677,10.1002/chem.201602419,1,0.1,0,1.5,15,1.5,1.5,0,360,150,1?Methyl?3?(2??methylbenzyl)imidazolium chloride,C1=C[N](C=[N+]1CC2=CC=CC=C2C)C,1664.308,851.252,6.249244444,Supp,Amorphous,,,,,Amorphous,,no,,,,
678,10.1002/chem.201602419,1,0.05,0,1.5,5,1.5,1.5,0,360,150,1?Methyl?3?(2??methylbenzyl)imidazolium chloride,C1=C[N](C=[N+]1CC2=CC=CC=C2C)C,1664.308,851.252,6.249244444,Supp,Amorphous,,,,,Amorphous,,no,,,,
679,10.1002/chem.201602419,1,0.05,0,1.5,10,1.5,1.5,0,360,150,1?Methyl?3?(2??methylbenzyl)imidazolium chloride,C1=C[N](C=[N+]1CC2=CC=CC=C2C)C,1664.308,851.252,6.249244444,Supp,Amorphous,,,,,Amorphous,,no,,,,
680,10.1002/chem.201602419,1,0.05,0,1.5,15,1.5,1.5,0,360,150,1?Methyl?3?(2??methylbenzyl)imidazolium chloride,C1=C[N](C=[N+]1CC2=CC=CC=C2C)C,1664.308,851.252,6.249244444,Supp,Amorphous,,,,,Amorphous,,no,,,,
681,10.1002/chem.201602419,1,1,0,1.5,3,1.5,1.5,0,360,150,1?Methyl?3?(2??methylbenzyl)imidazolium chloride,C1=C[N](C=[N+]1CC2=CC=CC=C2C)C,1664.308,851.252,6.249244444,Supp,Amorphous,,,,,Amorphous,,no,,,,
682,10.1002/chem.201602419,1,1,0,1,5,1,1,0,360,150,1?Methyl?3?(2??methylbenzyl)imidazolium chloride,C1=C[N](C=[N+]1CC2=CC=CC=C2C)C,1664.308,851.252,6.249244444,Supp,ITQ-29,LTA,,,,,,yes,14.2,8,,
683,10.1002/chem.201602419,1,1,0,1,10,1,1,0,360,150,1?Methyl?3?(2??methylbenzyl)imidazolium chloride,C1=C[N](C=[N+]1CC2=CC=CC=C2C)C,1664.308,851.252,6.249244444,Supp,NUD-2,*CTH,,,,,,no,16.2,14,,
684,10.1002/chem.201602419,1,0.5,0,1,3,1,1,0,360,150,1?Methyl?3?(2??methylbenzyl)imidazolium chloride,C1=C[N](C=[N+]1CC2=CC=CC=C2C)C,1664.308,851.252,6.249244444,Supp,Amorphous,,,,,Amorphous,,no,,,,
685,10.1002/chem.201602419,1,0.5,0,1,5,1,1,0,360,150,1?Methyl?3?(2??methylbenzyl)imidazolium chloride,C1=C[N](C=[N+]1CC2=CC=CC=C2C)C,1664.308,851.252,6.249244444,Supp,ITQ-29,LTA,,,,,,yes,14.2,8,,
686,10.1002/chem.201602419,1,0.5,0,1,10,1,1,0,360,150,1?Methyl?3?(2??methylbenzyl)imidazolium chloride,C1=C[N](C=[N+]1CC2=CC=CC=C2C)C,1664.308,851.252,6.249244444,Supp,NUD-2+ITQ-29,*CTH,LTA,,,,,yes,16.2,14,14.2,8
687,10.1002/chem.201602419,1,0.2,0,1,3,1,1,0,360,150,1?Methyl?3?(2??methylbenzyl)imidazolium chloride,C1=C[N](C=[N+]1CC2=CC=CC=C2C)C,1664.308,851.252,6.249244444,Supp,ITQ-29,LTA,,,,,,yes,14.2,8,,
688,10.1002/chem.201602419,1,0.2,0,1,5,1,1,0,360,150,1?Methyl?3?(2??methylbenzyl)imidazolium chloride,C1=C[N](C=[N+]1CC2=CC=CC=C2C)C,1664.308,851.252,6.249244444,Supp,ITQ-29,LTA,,,,,,yes,14.2,8,,
689,10.1002/chem.201602419,1,0.2,0,1,10,1,1,0,360,150,1?Methyl?3?(2??methylbenzyl)imidazolium chloride,C1=C[N](C=[N+]1CC2=CC=CC=C2C)C,1664.308,851.252,6.249244444,Supp,Amorphous,,,,,Amorphous,,no,,,,
690,10.1002/chem.201602419,1,0.15,0,1,5,1,1,0,360,150,1?Methyl?3?(2??methylbenzyl)imidazolium chloride,C1=C[N](C=[N+]1CC2=CC=CC=C2C)C,1664.308,851.252,6.249244444,Supp,ITQ-29,LTA,,,,,,yes,14.2,8,,
691,10.1002/chem.201602419,1,0.15,0,1,10,1,1,0,360,150,1?Methyl?3?(2??methylbenzyl)imidazolium chloride,C1=C[N](C=[N+]1CC2=CC=CC=C2C)C,1664.308,851.252,6.249244444,Supp,NUD-2+ITQ-29,*CTH,LTA,,,,,yes,16.2,14,14.2,8
692,10.1002/chem.201602419,1,0.15,0,1,15,1,1,0,360,150,1?Methyl?3?(2??methylbenzyl)imidazolium chloride,C1=C[N](C=[N+]1CC2=CC=CC=C2C)C,1664.308,851.252,6.249244444,Supp,NUD-2,*CTH,,,,,,no,16.2,14,,
693,10.1002/chem.201602419,1,0.1,0,1,5,1,1,0,360,150,1?Methyl?3?(2??methylbenzyl)imidazolium chloride,C1=C[N](C=[N+]1CC2=CC=CC=C2C)C,1664.308,851.252,6.249244444,Supp,Amorphous,,,,,Amorphous,,no,,,,
694,10.1002/chem.201602419,1,0.1,0,1,10,1,1,0,360,150,1?Methyl?3?(2??methylbenzyl)imidazolium chloride,C1=C[N](C=[N+]1CC2=CC=CC=C2C)C,1664.308,851.252,6.249244444,Supp,Amorphous,,,,,Amorphous,,no,,,,
695,10.1002/chem.201602419,1,0.1,0,1,15,1,1,0,360,150,1?Methyl?3?(2??methylbenzyl)imidazolium chloride,C1=C[N](C=[N+]1CC2=CC=CC=C2C)C,1664.308,851.252,6.249244444,Supp,NUD-2,*CTH,,,,,,no,16.2,14,,
696,10.1002/chem.201602419,1,0.04,0,1,5,1,1,0,360,150,1?Methyl?3?(2??methylbenzyl)imidazolium chloride,C1=C[N](C=[N+]1CC2=CC=CC=C2C)C,1664.308,851.252,6.249244444,Supp,Amorphous,,,,,Amorphous,,no,,,,
697,10.1002/chem.201602419,1,0.04,0,1,10,1,1,0,360,150,1?Methyl?3?(2??methylbenzyl)imidazolium chloride,C1=C[N](C=[N+]1CC2=CC=CC=C2C)C,1664.308,851.252,6.249244444,Supp,Amorphous,,,,,Amorphous,,no,,,,
698,10.1002/chem.201602419,1,0.04,0,1,15,1,1,0,360,150,1?Methyl?3?(2??methylbenzyl)imidazolium chloride,C1=C[N](C=[N+]1CC2=CC=CC=C2C)C,1664.308,851.252,6.249244444,Supp,NUD-2,*CTH,,,,,,no,16.2,14,,
699,10.1002/chem.201602419,1,1,0,1,3,1,1,0,360,150,1?Methyl?3?(2??methylbenzyl)imidazolium chloride,C1=C[N](C=[N+]1CC2=CC=CC=C2C)C,1664.308,851.252,6.249244444,Supp,ITQ-37,-ITV,,,,,,yes,10.5,30,,
700,10.1002/chem.201602419,1,1,0,0.5,5,0.5,0.5,0,360,150,1?Methyl?3?(2??methylbenzyl)imidazolium chloride,C1=C[N](C=[N+]1CC2=CC=CC=C2C)C,1664.308,851.252,6.249244444,Supp,ITQ-37,-ITV,,,,,,yes,10.5,30,,
701,10.1002/chem.201602419,1,1,0,0.5,10,0.5,0.5,0,360,150,1?Methyl?3?(2??methylbenzyl)imidazolium chloride,C1=C[N](C=[N+]1CC2=CC=CC=C2C)C,1664.308,851.252,6.249244444,Supp,GeO2,,,GeO2,,,,no,,,,
702,10.1002/chem.201602419,1,0.5,0,0.5,3,0.5,0.5,0,360,150,1?Methyl?3?(2??methylbenzyl)imidazolium chloride,C1=C[N](C=[N+]1CC2=CC=CC=C2C)C,1664.308,851.252,6.249244444,Supp,Amorphous,,,,,Amorphous,,no,,,,
703,10.1002/chem.201602419,1,0.5,0,0.5,5,0.5,0.5,0,360,150,1?Methyl?3?(2??methylbenzyl)imidazolium chloride,C1=C[N](C=[N+]1CC2=CC=CC=C2C)C,1664.308,851.252,6.249244444,Supp,NUD-2,*CTH,,,,,,no,16.2,14,,
704,10.1002/chem.201602419,1,0.5,0,0.5,10,0.5,0.5,0,360,150,1?Methyl?3?(2??methylbenzyl)imidazolium chloride,C1=C[N](C=[N+]1CC2=CC=CC=C2C)C,1664.308,851.252,6.249244444,Supp,Amorphous,,,,,Amorphous,,no,,,,
705,10.1002/chem.201602419,1,0.2,0,0.5,3,0.5,0.5,0,360,150,1?Methyl?3?(2??methylbenzyl)imidazolium chloride,C1=C[N](C=[N+]1CC2=CC=CC=C2C)C,1664.308,851.252,6.249244444,Supp,Amorphous,,,,,Amorphous,,no,,,,
706,10.1002/chem.201602419,1,0.2,0,0.5,5,0.5,0.5,0,360,150,1?Methyl?3?(2??methylbenzyl)imidazolium chloride,C1=C[N](C=[N+]1CC2=CC=CC=C2C)C,1664.308,851.252,6.249244444,Supp,NUD-2+ITQ-29,*CTH,LTA,,,,,yes,16.2,14,14.2,8
707,10.1002/chem.201602419,1,0.2,0,0.5,10,0.5,0.5,0,360,150,1?Methyl?3?(2??methylbenzyl)imidazolium chloride,C1=C[N](C=[N+]1CC2=CC=CC=C2C)C,1664.308,851.252,6.249244444,Supp,Amorphous,,,,,Amorphous,,no,,,,
708,10.1002/chem.201602419,1,0.15,0,1.5,5,1.5,1.5,0,360,150,1?Methyl?3?(3??methylbenzyl)imidazolium chloride,C1=C[N+](=C[N]1CC2=CC(=CC=C2)C)C,1663.5295,878.5548,6.249244444,Supp,Amorphous,,,,,Amorphous,,no,,,,
709,10.1002/chem.201602419,1,0.15,0,1.5,10,1.5,1.5,0,360,150,1?Methyl?3?(3??methylbenzyl)imidazolium chloride,C1=C[N+](=C[N]1CC2=CC(=CC=C2)C)C,1663.5295,878.5548,6.249244444,Supp,Amorphous,,,,,Amorphous,,no,,,,
710,10.1002/chem.201602419,1,0.15,0,1.5,15,1.5,1.5,0,360,150,1?Methyl?3?(3??methylbenzyl)imidazolium chloride,C1=C[N+](=C[N]1CC2=CC(=CC=C2)C)C,1663.5295,878.5548,6.249244444,Supp,NUD-2,*CTH,,,,,,no,16.2,14,,
711,10.1002/chem.201602419,1,0.1,0,1.5,5,1.5,1.5,0,360,150,1?Methyl?3?(3??methylbenzyl)imidazolium chloride,C1=C[N+](=C[N]1CC2=CC(=CC=C2)C)C,1663.5295,878.5548,6.249244444,Supp,Amorphous,,,,,Amorphous,,no,,,,
712,10.1002/chem.201602419,1,0.1,0,1.5,10,1.5,1.5,0,360,150,1?Methyl?3?(3??methylbenzyl)imidazolium chloride,C1=C[N+](=C[N]1CC2=CC(=CC=C2)C)C,1663.5295,878.5548,6.249244444,Supp,NUD-2,*CTH,,,,,,no,16.2,14,,
713,10.1002/chem.201602419,1,0.1,0,1.5,15,1.5,1.5,0,360,150,1?Methyl?3?(3??methylbenzyl)imidazolium chloride,C1=C[N+](=C[N]1CC2=CC(=CC=C2)C)C,1663.5295,878.5548,6.249244444,Supp,NUD-2,*CTH,,,,,,no,16.2,14,,
714,10.1002/chem.201602419,1,0.05,0,1.5,5,1.5,1.5,0,360,150,1?Methyl?3?(3??methylbenzyl)imidazolium chloride,C1=C[N+](=C[N]1CC2=CC(=CC=C2)C)C,1663.5295,878.5548,6.249244444,Supp,Amorphous,,,,,Amorphous,,no,,,,
715,10.1002/chem.201602419,1,0.05,0,1.5,10,1.5,1.5,0,360,150,1?Methyl?3?(3??methylbenzyl)imidazolium chloride,C1=C[N+](=C[N]1CC2=CC(=CC=C2)C)C,1663.5295,878.5548,6.249244444,Supp,Amorphous,,,,,Amorphous,,no,,,,
716,10.1002/chem.201602419,1,0.05,0,1.5,15,1.5,1.5,0,360,150,1?Methyl?3?(3??methylbenzyl)imidazolium chloride,C1=C[N+](=C[N]1CC2=CC(=CC=C2)C)C,1663.5295,878.5548,6.249244444,Supp,NUD-2,*CTH,,,,,,no,16.2,14,,
717,10.1002/chem.201602419,1,1,0,1.5,3,1.5,1.5,0,360,150,1?Methyl?3?(3??methylbenzyl)imidazolium chloride,C1=C[N+](=C[N]1CC2=CC(=CC=C2)C)C,1663.5295,878.5548,6.249244444,Supp,LAY,,,LAY,,,,no,,,,
718,10.1002/chem.201602419,1,1,0,1,5,1,1,0,360,150,1?Methyl?3?(3??methylbenzyl)imidazolium chloride,C1=C[N+](=C[N]1CC2=CC(=CC=C2)C)C,1663.5295,878.5548,6.249244444,Supp,LAY,,,LAY,,,,no,,,,
719,10.1002/chem.201602419,1,1,0,1,10,1,1,0,360,150,1?Methyl?3?(3??methylbenzyl)imidazolium chloride,C1=C[N+](=C[N]1CC2=CC(=CC=C2)C)C,1663.5295,878.5548,6.249244444,Supp,NUD-1+NUD-2,NUD-1,*CTH,,,,,no,11.8,18,16.2,14
720,10.1002/chem.201602419,1,0.5,0,1,3,1,1,0,360,150,1?Methyl?3?(3??methylbenzyl)imidazolium chloride,C1=C[N+](=C[N]1CC2=CC(=CC=C2)C)C,1663.5295,878.5548,6.249244444,Supp,Amorphous,,,,,Amorphous,,no,,,,
721,10.1002/chem.201602419,1,0.5,0,1,5,1,1,0,360,150,1?Methyl?3?(3??methylbenzyl)imidazolium chloride,C1=C[N+](=C[N]1CC2=CC(=CC=C2)C)C,1663.5295,878.5548,6.249244444,Supp,Amorphous,,,,,Amorphous,,no,,,,
722,10.1002/chem.201602419,1,0.5,0,1,10,1,1,0,360,150,1?Methyl?3?(3??methylbenzyl)imidazolium chloride,C1=C[N+](=C[N]1CC2=CC(=CC=C2)C)C,1663.5295,878.5548,6.249244444,Supp,NUD-2,*CTH,,,,,,no,16.2,14,,
723,10.1002/chem.201602419,1,0.2,0,1,3,1,1,0,360,150,1?Methyl?3?(3??methylbenzyl)imidazolium chloride,C1=C[N+](=C[N]1CC2=CC(=CC=C2)C)C,1663.5295,878.5548,6.249244444,Supp,NUD-2,*CTH,,,,,,no,16.2,14,,
724,10.1002/chem.201602419,1,0.2,0,1,5,1,1,0,360,150,1?Methyl?3?(3??methylbenzyl)imidazolium chloride,C1=C[N+](=C[N]1CC2=CC(=CC=C2)C)C,1663.5295,878.5548,6.249244444,Supp,NUD-2,*CTH,,,,,,no,16.2,14,,
725,10.1002/chem.201602419,1,0.2,0,1,10,1,1,0,360,150,1?Methyl?3?(3??methylbenzyl)imidazolium chloride,C1=C[N+](=C[N]1CC2=CC(=CC=C2)C)C,1663.5295,878.5548,6.249244444,Supp,NUD-2,*CTH,,,,,,no,16.2,14,,
726,10.1002/chem.201602419,1,0.15,0,1,5,1,1,0,360,150,1?Methyl?3?(3??methylbenzyl)imidazolium chloride,C1=C[N+](=C[N]1CC2=CC(=CC=C2)C)C,1663.5295,878.5548,6.249244444,Supp,Amorphous,,,,,Amorphous,,no,,,,
727,10.1002/chem.201602419,1,0.15,0,1,10,1,1,0,360,150,1?Methyl?3?(3??methylbenzyl)imidazolium chloride,C1=C[N+](=C[N]1CC2=CC(=CC=C2)C)C,1663.5295,878.5548,6.249244444,Supp,NUD-2,*CTH,,,,,,no,16.2,14,,
728,10.1002/chem.201602419,1,0.15,0,1,15,1,1,0,360,150,1?Methyl?3?(3??methylbenzyl)imidazolium chloride,C1=C[N+](=C[N]1CC2=CC(=CC=C2)C)C,1663.5295,878.5548,6.249244444,Supp,NUD-2,*CTH,,,,,,no,16.2,14,,
729,10.1002/chem.201602419,1,0.1,0,1,5,1,1,0,360,150,1?Methyl?3?(3??methylbenzyl)imidazolium chloride,C1=C[N+](=C[N]1CC2=CC(=CC=C2)C)C,1663.5295,878.5548,6.249244444,Supp,Amorphous,,,,,Amorphous,,no,,,,
730,10.1002/chem.201602419,1,0.1,0,1,10,1,1,0,360,150,1?Methyl?3?(3??methylbenzyl)imidazolium chloride,C1=C[N+](=C[N]1CC2=CC(=CC=C2)C)C,1663.5295,878.5548,6.249244444,Supp,NUD-2,*CTH,,,,,,no,16.2,14,,
731,10.1002/chem.201602419,1,0.1,0,1,15,1,1,0,360,150,1?Methyl?3?(3??methylbenzyl)imidazolium chloride,C1=C[N+](=C[N]1CC2=CC(=CC=C2)C)C,1663.5295,878.5548,6.249244444,Supp,NUD-2,*CTH,,,,,,no,16.2,14,,
732,10.1002/chem.201602419,1,0.04,0,1,5,1,1,0,360,150,1?Methyl?3?(3??methylbenzyl)imidazolium chloride,C1=C[N+](=C[N]1CC2=CC(=CC=C2)C)C,1663.5295,878.5548,6.249244444,Supp,Amorphous,,,,,Amorphous,,no,,,,
733,10.1002/chem.201602419,1,0.04,0,1,10,1,1,0,360,150,1?Methyl?3?(3??methylbenzyl)imidazolium chloride,C1=C[N+](=C[N]1CC2=CC(=CC=C2)C)C,1663.5295,878.5548,6.249244444,Supp,NUD-2,*CTH,,,,,,no,16.2,14,,
734,10.1002/chem.201602419,1,0.04,0,1,15,1,1,0,360,150,1?Methyl?3?(3??methylbenzyl)imidazolium chloride,C1=C[N+](=C[N]1CC2=CC(=CC=C2)C)C,1663.5295,878.5548,6.249244444,Supp,NUD-2,*CTH,,,,,,no,16.2,14,,
735,10.1002/chem.201602419,1,1,0,1,3,1,1,0,360,150,1?Methyl?3?(3??methylbenzyl)imidazolium chloride,C1=C[N+](=C[N]1CC2=CC(=CC=C2)C)C,1663.5295,878.5548,6.249244444,Supp,Amorphous,,,,,Amorphous,,no,,,,
736,10.1002/chem.201602419,1,1,0,0.5,5,0.5,0.5,0,360,150,1?Methyl?3?(3??methylbenzyl)imidazolium chloride,C1=C[N+](=C[N]1CC2=CC(=CC=C2)C)C,1663.5295,878.5548,6.249244444,Supp,Amorphous,,,,,Amorphous,,no,,,,
737,10.1002/chem.201602419,1,1,0,0.5,10,0.5,0.5,0,360,150,1?Methyl?3?(3??methylbenzyl)imidazolium chloride,C1=C[N+](=C[N]1CC2=CC(=CC=C2)C)C,1663.5295,878.5548,6.249244444,Supp,ITQ-33,ITT,,,,,,yes,12.8,18,,
738,10.1002/chem.201602419,1,0.5,0,0.5,3,0.5,0.5,0,360,150,1?Methyl?3?(3??methylbenzyl)imidazolium chloride,C1=C[N+](=C[N]1CC2=CC(=CC=C2)C)C,1663.5295,878.5548,6.249244444,Supp,Amorphous,,,,,Amorphous,,no,,,,
739,10.1002/chem.201602419,1,0.5,0,0.5,5,0.5,0.5,0,360,150,1?Methyl?3?(3??methylbenzyl)imidazolium chloride,C1=C[N+](=C[N]1CC2=CC(=CC=C2)C)C,1663.5295,878.5548,6.249244444,Supp,NUD-2,*CTH,,,,,,no,16.2,14,,
740,10.1002/chem.201602419,1,0.5,0,0.5,10,0.5,0.5,0,360,150,1?Methyl?3?(3??methylbenzyl)imidazolium chloride,C1=C[N+](=C[N]1CC2=CC(=CC=C2)C)C,1663.5295,878.5548,6.249244444,Supp,NUD-2,*CTH,,,,,,no,16.2,14,,
741,10.1002/chem.201602419,1,0.2,0,0.5,3,0.5,0.5,0,360,150,1?Methyl?3?(3??methylbenzyl)imidazolium chloride,C1=C[N+](=C[N]1CC2=CC(=CC=C2)C)C,1663.5295,878.5548,6.249244444,Supp,Amorphous,,,,,Amorphous,,no,,,,
742,10.1002/chem.201602419,1,0.2,0,0.5,5,0.5,0.5,0,360,150,1?Methyl?3?(3??methylbenzyl)imidazolium chloride,C1=C[N+](=C[N]1CC2=CC(=CC=C2)C)C,1663.5295,878.5548,6.249244444,Supp,NUD-2,*CTH,,,,,,no,16.2,14,,
743,10.1002/chem.201602419,1,0.2,0,0.5,10,0.5,0.5,0,360,150,1?Methyl?3?(3??methylbenzyl)imidazolium chloride,C1=C[N+](=C[N]1CC2=CC(=CC=C2)C)C,1663.5295,878.5548,6.249244444,Supp,Amorphous,,,,,Amorphous,,no,,,,
744,10.1126/science.1208652,1,0.25,0,0.3125,3.75,0.3125,0.3125,0,24,175,"(2'R,6'S)-2',6'-dimethylspiro[isoindoline-2,1'-piperidin]-1'-ium bromide",C1=CC=CC2=C1C[N+]3(C2)C(CCCC3C)C,1911.7846,922.0761,6.301440329,Supp,ITQ-43,ITQ-43,,,,,,yes,11.4,28,,
745,10.1126/science.1208652,1,0.5,0,0.375,4.5,0.375,0.375,0,24,175,"(2'R,6'S)-2',6'-dimethylspiro[isoindoline-2,1'-piperidin]-1'-ium bromide",C1=CC=CC2=C1C[N+]3(C2)C(CCCC3C)C,1911.7846,922.0761,6.301440329,Supp,ITQ-43,ITQ-43,,,,,,yes,11.4,28,,
746,10.1126/science.1208652,1,1,0,0.5,6,0.5,0.5,0,24,175,"(2'R,6'S)-2',6'-dimethylspiro[isoindoline-2,1'-piperidin]-1'-ium bromide",C1=CC=CC2=C1C[N+]3(C2)C(CCCC3C)C,1911.7846,922.0761,6.301440329,Supp,ITQ-43+ITQ-21,ITQ-43,ITQ-21,,,,,yes,11.4,28,16.65,12
747,10.1126/science.1208652,1,0.25,0.03125,0.3125,3.75,0.3125,0.3125,0,24,175,"(2'R,6'S)-2',6'-dimethylspiro[isoindoline-2,1'-piperidin]-1'-ium bromide",C1=CC=CC2=C1C[N+]3(C2)C(CCCC3C)C,1911.7846,922.0761,6.301440329,Supp,ITQ-43+ITQ-15,ITQ-43,UTL,,,,,yes,11.4,28,15.6,14
748,10.1126/science.1208652,1,0.5,0.0375,0.375,4.5,0.375,0.375,0,24,175,"(2'R,6'S)-2',6'-dimethylspiro[isoindoline-2,1'-piperidin]-1'-ium bromide",C1=CC=CC2=C1C[N+]3(C2)C(CCCC3C)C,1911.7846,922.0761,6.301440329,Supp,ITQ-43,ITQ-43,,,,,,yes,11.4,28,,
749,10.1126/science.1208652,1,1,0.05,0.5,6,0.5,0.5,0,24,175,"(2'R,6'S)-2',6'-dimethylspiro[isoindoline-2,1'-piperidin]-1'-ium bromide",C1=CC=CC2=C1C[N+]3(C2)C(CCCC3C)C,1911.7846,922.0761,6.301440329,Supp,ITQ-43+ITQ-21,ITQ-43,ITQ-21,,,,,yes,11.4,28,16.65,12
750,10.1126/science.1208652,1,0.25,0.0625,0.3125,3.75,0.3125,0.3125,0,24,175,"(2'R,6'S)-2',6'-dimethylspiro[isoindoline-2,1'-piperidin]-1'-ium bromide",C1=CC=CC2=C1C[N+]3(C2)C(CCCC3C)C,1911.7846,922.0761,6.301440329,Supp,Beta+ITQ-43,*BEA,ITQ-43,,,,,yes,15.3,12,11.4,28
751,10.1126/science.1208652,1,0.5,0.075,0.375,4.5,0.375,0.375,0,24,175,"(2'R,6'S)-2',6'-dimethylspiro[isoindoline-2,1'-piperidin]-1'-ium bromide",C1=CC=CC2=C1C[N+]3(C2)C(CCCC3C)C,1911.7846,922.0761,6.301440329,Supp,ITQ-44+unknown,IRR,,,,,unknown,yes,11.8,18,,
752,10.1126/science.1208652,1,1,0.1,0.5,6,0.5,0.5,0,24,175,"(2'R,6'S)-2',6'-dimethylspiro[isoindoline-2,1'-piperidin]-1'-ium bromide",C1=CC=CC2=C1C[N+]3(C2)C(CCCC3C)C,1911.7846,922.0761,6.301440329,Supp,ITQ-44+ITQ-21+unknown,IRR,ITQ-21,,,,unknown,yes,11.8,18,16.65,12
753,10.1126/science.1208652,1,0.25,0.125,0.3125,3.75,0.3125,0.3125,0,24,175,"(2'R,6'S)-2',6'-dimethylspiro[isoindoline-2,1'-piperidin]-1'-ium bromide",C1=CC=CC2=C1C[N+]3(C2)C(CCCC3C)C,1911.7846,922.0761,6.301440329,Supp,ITQ-44 + amorphous,IRR,,,,Amorphous,,yes,11.8,18,,
754,10.1126/science.1208652,1,0.5,0.15,0.375,4.5,0.375,0.375,0,24,175,"(2'R,6'S)-2',6'-dimethylspiro[isoindoline-2,1'-piperidin]-1'-ium bromide",C1=CC=CC2=C1C[N+]3(C2)C(CCCC3C)C,1911.7846,922.0761,6.301440329,Supp,unknown+ITQ-44,IRR,,,,,unknown,yes,11.8,18,,
755,10.1126/science.1208652,1,1,0.2,0.5,6,0.5,0.5,0,24,175,"(2'R,6'S)-2',6'-dimethylspiro[isoindoline-2,1'-piperidin]-1'-ium bromide",C1=CC=CC2=C1C[N+]3(C2)C(CCCC3C)C,1911.7846,922.0761,6.301440329,Supp,unknown + ITQ-44,IRR,,,,,unknown,yes,11.8,18,,
756,10.1126/science.1208652,1,0.25,0,0.3125,3.75,0.3125,0.3125,0.0625,24,175,"(2'R,6'S)-2',6'-dimethylspiro[isoindoline-2,1'-piperidin]-1'-ium bromide",C1=CC=CC2=C1C[N+]3(C2)C(CCCC3C)C,1911.7846,922.0761,6.301440329,Supp,Amorphous + ITQ-43,ITQ-43,,,,Amorphous,,yes,11.4,28,,
757,10.1126/science.1208652,1,0.5,0,0.375,4.5,0.375,0.375,0.075,24,175,"(2'R,6'S)-2',6'-dimethylspiro[isoindoline-2,1'-piperidin]-1'-ium bromide",C1=CC=CC2=C1C[N+]3(C2)C(CCCC3C)C,1911.7846,922.0761,6.301440329,Supp,ITQ-43,ITQ-43,,,,,,yes,11.4,28,,
758,10.1126/science.1208652,1,0.1,0,0.275,3.3,0.275,0.275,0.055,24,175,"(2'R,6'S)-2',6'-dimethylspiro[isoindoline-2,1'-piperidin]-1'-ium bromide",C1=CC=CC2=C1C[N+]3(C2)C(CCCC3C)C,1911.7846,922.0761,6.301440329,Supp,ITQ-21 + ITQ-44,ITQ-21,IRR,,,,,yes,16.65,12,11.8,18
759,10.1126/science.1208652,1,0.25,0,0.3125,3.75,0.3125,0.3125,0.125,24,175,"(2'R,6'S)-2',6'-dimethylspiro[isoindoline-2,1'-piperidin]-1'-ium bromide",C1=CC=CC2=C1C[N+]3(C2)C(CCCC3C)C,1911.7846,922.0761,6.301440329,Supp,ITQ-21 + ITQ-43 ,ITQ-21,ITQ-43,,,,,yes,16.65,12,11.4,28
760,10.1126/science.1208652,1,0.5,0,0.375,4.5,0.375,0.375,0.15,24,175,"(2'R,6'S)-2',6'-dimethylspiro[isoindoline-2,1'-piperidin]-1'-ium bromide",C1=CC=CC2=C1C[N+]3(C2)C(CCCC3C)C,1911.7846,922.0761,6.301440329,Supp,ITQ-21+ ITQ-44,ITQ-21,IRR,,,,,yes,16.65,12,11.8,18
761,10.1126/science.1208652,1,1,0,0.5,6,0.5,0.5,0.2,24,175,"(2'R,6'S)-2',6'-dimethylspiro[isoindoline-2,1'-piperidin]-1'-ium bromide",C1=CC=CC2=C1C[N+]3(C2)C(CCCC3C)C,1911.7846,922.0761,6.301440329,Supp,ITQ-21+ITQ-44,ITQ-21,IRR,,,,,yes,16.65,12,11.8,18
762,10.1021/cm200105f,1,0.5,0,0.075,37.5,0,0.375,0,96,150,SDA1 hydroxide,C1(CCCC([N+]12CCCC2)C)C,1570.7564,755.6045,4.660200973,Supp,UTL,UTL,,,,,,no,15.6,14,,
763,10.1021/cm200105f,1,0.5,0,0.15,37.5,0,0.875,0,144,150,SDA1 hydroxide,C1(CCCC([N+]12CCCC2)C)C,1570.7564,755.6045,4.660200973,Supp,UTL,UTL,,,,,,no,15.6,14,,
764,10.1021/cm200105f,1,0.5,0,0.21,37.5,0,0.875,0,120,150,SDA1 hydroxide,C1(CCCC([N+]12CCCC2)C)C,1570.7564,755.6045,4.660200973,Supp,UTL,UTL,,,,,,no,15.6,14,,
765,10.1021/cm200105f,1,0.507614213,0,0.075380711,38.07106599,0,0.507614213,0.015228426,192,150,SDA1 hydroxide,C1(CCCC([N+]12CCCC2)C)C,1570.7564,755.6045,4.660200973,Supp,UTL,UTL,,,,,,no,15.6,14,,
766,10.1021/cm200105f,1,0.507614213,0,0.195989848,38.07106599,0,0.507614213,0.015228426,144,150,SDA1 hydroxide,C1(CCCC([N+]12CCCC2)C)C,1570.7564,755.6045,4.660200973,Supp,UTL+STF,UTL,STF,,,,,no,15.6,14,16.9,10
767,10.1021/cm200105f,1,0.523560209,0,0.091413613,39.26701571,0,0.654450262,0.047120419,240,150,SDA1 hydroxide,C1(CCCC([N+]12CCCC2)C)C,1570.7564,755.6045,4.660200973,Supp,Tridimite+GeO2,,,Tridimite,GeO2,,,no,,,,
768,10.1021/cm200105f,1,0.523560209,0,0.121884817,39.26701571,0,0.654450262,0.047120419,216,150,SDA1 hydroxide,C1(CCCC([N+]12CCCC2)C)C,1570.7564,755.6045,4.660200973,Supp,UTL,UTL,,,,,,no,15.6,14,,
769,10.1021/cm200105f,1,0.523560209,0,0.167591623,39.26701571,0,0.654450262,0.047120419,192,150,SDA1 hydroxide,C1(CCCC([N+]12CCCC2)C)C,1570.7564,755.6045,4.660200973,Supp,UTL,UTL,,,,,,no,15.6,14,,
770,10.1021/cm200105f,1,0.523560209,0,0.228534031,39.26701571,0,0.654450262,0.047120419,192,150,SDA1 hydroxide,C1(CCCC([N+]12CCCC2)C)C,1570.7564,755.6045,4.660200973,Supp,UTL+STF,UTL,STF,,,,,no,15.6,14,16.9,10
771,10.1021/cm200105f,1,0.523560209,0,0.319947644,39.26701571,0,0.654450262,0.047120419,192,150,SDA1 hydroxide,C1(CCCC([N+]12CCCC2)C)C,1570.7564,755.6045,4.660200973,Supp,STF,STF,,,,,,no,16.9,10,,
772,10.1021/cm200105f,1,0.531914894,0,0.199148936,39.89361702,0,0.704787234,0.063829787,192,150,SDA1 hydroxide,C1(CCCC([N+]12CCCC2)C)C,1570.7564,755.6045,4.660200973,Supp,STF+UTL,STF,UTL,,,,,no,16.9,10,15.6,14
773,10.1021/cm200105f,1,0.540540541,0,0.308108108,40.54054054,0,0.743243243,0.081081081,216,150,SDA1 hydroxide,C1(CCCC([N+]12CCCC2)C)C,1570.7564,755.6045,4.660200973,Supp,UTL+STF,UTL,STF,,,,,no,15.6,14,16.9,10
774,10.1021/cm200105f,1,0.540540541,0,0.338918919,40.54054054,0,0.743243243,0.081081081,216,150,SDA1 hydroxide,C1(CCCC([N+]12CCCC2)C)C,1570.7564,755.6045,4.660200973,Supp,UTL+STF,UTL,STF,,,,,no,15.6,14,16.9,10
775,10.1021/cm200105f,1,0.540540541,0,0.338918919,40.54054054,0,0.743243243,0.081081081,216,150,SDA1 hydroxide,C1(CCCC([N+]12CCCC2)C)C,1570.7564,755.6045,4.660200973,Supp,UTL+STF,UTL,STF,,,,,no,15.6,14,16.9,10
776,10.1021/cm200105f,1,0.540540541,0,0.385135135,40.54054054,0,0.743243243,0.081081081,216,150,SDA1 hydroxide,C1(CCCC([N+]12CCCC2)C)C,1570.7564,755.6045,4.660200973,Supp,STF+UTL,STF,UTL,,,,,no,16.9,10,15.6,14
777,10.1021/cm200105f,1,0.5,0,0.09,37.5,0,0.5,0,144,150,SDA2 hydroxide,C1(C[C]CC([N+]12CC[C]CC2)C)C,1666.3266,804.4121,5.442732195,Supp,Amorphous + UTL,UTL,,,,Amorphous,,no,15.6,14,,
778,10.1021/cm200105f,1,0.5,0,0.15,37.5,0,0.75,0,144,150,SDA2 hydroxide,C1(C[C]CC([N+]12CC[C]CC2)C)C,1666.3266,804.4121,5.442732195,Supp,UTL,UTL,,,,,,no,15.6,14,,
779,10.1021/cm200105f,1,0.5,0,0.225,37.5,0,0.75,0,144,150,SDA2 hydroxide,C1(C[C]CC([N+]12CC[C]CC2)C)C,1666.3266,804.4121,5.442732195,Supp,UTL,UTL,,,,,,no,15.6,14,,
