Repository: olivettigroup/table_extractor

Ge containing zeolite synthesis data. If used please cite: 
Jensen et al. A Machine Learning Approach to Zeolite Synthesis Enabled by Automatic Data Extraction. ACS Central Science. April 19, 2019. 10.1021/acscentsci.9b00193

File: zeolite_data/ge_synthesis_data.csv (part 5 of 8)
10,10.1021/acs.cgd.8b00078,1,0.667,0,0,13.336,1.667,1.667,0,336,170,4-dimethylaminopyridine,CN(C)c1ccncc1,1086.1986,602.9992,3.823807346,Table,argutite + IM-18,IM-18,,argutite,,,,no,18,10,,
11,10.1021/acs.cgd.8b00078,1,0.25,0,0,10,1.25,1.25,0,336,170,4-dimethylaminopyridine,CN(C)c1ccncc1,1086.1986,602.9992,3.823807346,Table,IM-18 + NON + cristobalite + argutite,IM-18,NON,cristobalite,argutite,,,no,18,10,17.6,6
12,10.1021/acs.cgd.8b00078,1,0.25,0,0,10,0.312,0.312,0,336,170,4-dimethylaminopyridine,CN(C)c1ccncc1,1086.1986,602.9992,3.823807346,Table,ZSM-48 + argutite,*MRE,,argutite,,,,no,19.7,10,,
13,10.1021/acs.cgd.8b00078,1,0.667,0,0,33.34,1.667,1.667,0,336,170,4-dimethylaminopyridine,CN(C)c1ccncc1,1086.1986,602.9992,3.823807346,Table,argutite + quartz + IM-18,IM-18,,argutite,quartz,,,no,18,10,,
780,10.1021/cm200105f,1,0.507614213,0,0.150761421,38.07106599,0,0.507614213,0.015228426,192,150,SDA2 hydroxide,C1(C[C]CC([N+]12CC[C]CC2)C)C,1666.3266,804.4121,5.442732195,Supp,Amorphous + GeO2,,,GeO2,,Amorphous,,no,,,,
781,10.1021/cm200105f,1,0.523560209,0,0.152356021,39.26701571,0,0.523560209,0.047120419,192,150,SDA2 hydroxide,C1(C[C]CC([N+]12CC[C]CC2)C)C,1666.3266,804.4121,5.442732195,Supp,STT,STT,,,,,,no,17,9,,
782,10.1021/cm200105f,1,0.523560209,0,0.198062827,39.26701571,0,0.589005236,0.047120419,144,150,SDA2 hydroxide,C1(C[C]CC([N+]12CC[C]CC2)C)C,1666.3266,804.4121,5.442732195,Supp,STT+UTL,STT,UTL,,,,,no,17,9,15.6,14
783,10.1021/cm200105f,1,0.540540541,0,0.169459459,40.54054054,0,0.675675676,0.081081081,168,150,SDA2 hydroxide,C1(C[C]CC([N+]12CC[C]CC2)C)C,1666.3266,804.4121,5.442732195,Supp,STT+UTL,STT,UTL,,,,,no,17,9,15.6,14
784,10.1021/cm200105f,1,0.540540541,0,0.20027027,40.54054054,0,0.675675676,0.081081081,168,150,SDA2 hydroxide,C1(C[C]CC([N+]12CC[C]CC2)C)C,1666.3266,804.4121,5.442732195,Supp,STT+UTL,STT,UTL,,,,,no,17,9,15.6,14
785,10.1021/cm200105f,1,0.540540541,0,0.231081081,40.54054054,0,0.675675676,0.081081081,168,150,SDA2 hydroxide,C1(C[C]CC([N+]12CC[C]CC2)C)C,1666.3266,804.4121,5.442732195,Supp,STT+UTL,STT,UTL,,,,,no,17,9,15.6,14
786,10.1021/cm200105f,1,0.558659218,0,0,41.89944134,0,0.62849162,0.117318436,240,150,SDA2 hydroxide,C1(C[C]CC([N+]12CC[C]CC2)C)C,1666.3266,804.4121,5.442732195,Supp,STT+UTL,STT,UTL,,,,,no,17,9,15.6,14
787,10.1021/cm200105f,1,0.578034682,0,0.220924855,43.35260116,0,0.794797688,0.156069364,144,150,SDA2 hydroxide,C1(C[C]CC([N+]12CC[C]CC2)C)C,1666.3266,804.4121,5.442732195,Supp,STT+UTL,STT,UTL,,,,,no,17,9,15.6,14
788,10.1021/cm200105f,1,0.5,0,0.27,37.5,0,0.625,0,216,150,SDA9 hydroxide,C2CCC1C(CCCC1)[N+]23CCCCC3,1874.7856,888.8981,5.552328157,Supp,UTL,UTL,,,,,,no,15.6,14,,
789,10.1021/cm200105f,1,0.507614213,0,0.331675127,38.07106599,0,0.634517766,0.015228426,144,150,SDA9 hydroxide,C2CCC1C(CCCC1)[N+]23CCCCC3,1874.7856,888.8981,5.552328157,Supp,UTL ,UTL,,,,,,no,15.6,14,,
790,10.1021/cm200105f,1,0.523560209,0,0.472303665,39.26701571,0,0.837696335,0.047120419,192,150,SDA9 hydroxide,C2CCC1C(CCCC1)[N+]23CCCCC3,1874.7856,888.8981,5.552328157,Supp,UTL,UTL,,,,,,no,15.6,14,,
791,10.1021/cm200105f,1,0.540540541,0,0.600810811,40.54054054,0,0.945945946,0.081081081,264,150,SDA9 hydroxide,C2CCC1C(CCCC1)[N+]23CCCCC3,1874.7856,888.8981,5.552328157,Supp,UTL,UTL,,,,,,no,15.6,14,,
792,10.1021/cm200105f,1,0.558659218,0,0.872849162,41.89944134,0,0.837988827,0.117318436,336,150,SDA9 hydroxide,C2CCC1C(CCCC1)[N+]23CCCCC3,1874.7856,888.8981,5.552328157,Supp,UTL,UTL,,,,,,no,15.6,14,,
793,10.1021/cm200105f,1,0.558659218,0,0.732569832,41.89944134,0,1.075418994,0.117318436,288,150,SDA9 hydroxide,C2CCC1C(CCCC1)[N+]23CCCCC3,1874.7856,888.8981,5.552328157,Supp,UTL + X,UTL,AFX,,,,,no,15.6,14,15.1,8
794,10.1021/cm200105f,1,0.578034682,0,0.34716763,43.35260116,0,0.867052023,0.156069364,360,150,SDA9 hydroxide,C2CCC1C(CCCC1)[N+]23CCCCC3,1874.7856,888.8981,5.552328157,Supp,UTL,UTL,,,,,,no,15.6,14,,
795,10.1021/cm200105f,1,0.578034682,0,17.3583815,43.35260116,0,1.199421965,0.156069364,336,150,SDA9 hydroxide,C2CCC1C(CCCC1)[N+]23CCCCC3,1874.7856,888.8981,5.552328157,Supp,*BEA + X,*BEA,AFX,,,,,no,15.3,12,15.1,8
796,10.1021/cm200105f,1,0.5,0,0.33,37.5,0,0.75,0,240,150,SDA18 hydroxide,cannot identify,1927.72872,936.47468,6.871409042,Supp,UTL,UTL,,,,,,no,15.6,14,,
797,10.1021/cm200105f,1,0.507614213,0,0.301522843,38.07106599,0,0.507614213,0.015228426,240,150,SDA18 hydroxide,cannot identify,1927.72872,936.47468,6.871409042,Supp,UTL,UTL,,,,,,no,15.6,14,,
798,10.1021/cm200105f,1,0.523560209,0,0.304712042,39.26701571,0,0.523560209,0.047120419,288,150,SDA18 hydroxide,cannot identify,1927.72872,936.47468,6.871409042,Supp,UTL,UTL,,,,,,no,15.6,14,,
799,10.1021/cm200105f,1,0.540540541,0,0.092432432,40.54054054,0,0.554054054,0.081081081,288,150,SDA18 hydroxide,cannot identify,1927.72872,936.47468,6.871409042,Supp,UTL,UTL,,,,,,no,15.6,14,,
800,10.1021/cm200105f,1,0.540540541,0,0.123243243,40.54054054,0,0.554054054,0.081081081,264,150,SDA18 hydroxide,cannot identify,1927.72872,936.47468,6.871409042,Supp,UTL,UTL,,,,,,no,15.6,14,,
801,10.1021/cm200105f,1,0.540540541,0,0.154054054,40.54054054,0,0.554054054,0.081081081,240,150,SDA18 hydroxide,cannot identify,1927.72872,936.47468,6.871409042,Supp,UTL,UTL,,,,,,no,15.6,14,,
802,10.1021/cm200105f,1,0.540540541,0,0.215675676,40.54054054,0,0.554054054,0.081081081,240,150,SDA18 hydroxide,cannot identify,1927.72872,936.47468,6.871409042,Supp,UTL,UTL,,,,,,no,15.6,14,,
803,10.1021/cm200105f,1,0.540540541,0,0.215675676,40.54054054,0,0.554054054,0.081081081,240,150,SDA18 hydroxide,cannot identify,1927.72872,936.47468,6.871409042,Supp,UTL,UTL,,,,,,no,15.6,14,,
804,10.1021/cm200105f,1,0.540540541,0,0.277297297,40.54054054,0,0.554054054,0.081081081,240,150,SDA18 hydroxide,cannot identify,1927.72872,936.47468,6.871409042,Supp,UTL,UTL,,,,,,no,15.6,14,,
805,10.1021/cm200105f,1,0.540540541,0,0.323513514,40.54054054,0,0.675675676,0.081081081,168,150,SDA18 hydroxide,cannot identify,1927.72872,936.47468,6.871409042,Supp,UTL+STF,UTL,STF,,,,,no,15.6,14,16.9,10
806,10.1021/cm200105f,1,0.558659218,0,0.280558659,41.89944134,0,0.642458101,0.117318436,240,150,SDA18 hydroxide,cannot identify,1927.72872,936.47468,6.871409042,Supp,UTL,UTL,,,,,,no,15.6,14,,
807,10.1021/cm200105f,1,0.578034682,0,0.110462428,43.35260116,0,0.650289017,0.156069364,336,150,SDA18 hydroxide,cannot identify,1927.72872,936.47468,6.871409042,Supp,UTL,UTL,,,,,,no,15.6,14,,
808,10.1021/cm200105f,1,0.578034682,0,0.29982659,43.35260116,0,0.693641618,0.156069364,288,150,SDA18 hydroxide,cannot identify,1927.72872,936.47468,6.871409042,Supp,UTL+STF,UTL,STF,,,,,no,15.6,14,16.9,10
809,10.1021/cm200105f,1,0.578034682,0,0.29982659,43.35260116,0,0.693641618,0.156069364,264,150,SDA18 hydroxide,cannot identify,1927.72872,936.47468,6.871409042,Supp,UTL+X,UTL,AFX,,,,,no,15.6,14,15.1,8
810,10.1021/cm200105f,1,0.598802395,0,0.143892216,44.91017964,0,0.748502994,0.19760479,360,150,SDA18 hydroxide,cannot identify,1927.72872,936.47468,6.871409042,Supp,UTL,UTL,,,,,,no,15.6,14,,
811,10.1021/cm200105f,1,0.598802395,0,0.335748503,44.91017964,0,0.748502994,0.19760479,360,150,SDA18 hydroxide,cannot identify,1927.72872,936.47468,6.871409042,Supp,UTL,UTL,,,,,,no,15.6,14,,
812,10.1021/cm200105f,1,0.598802395,0,0.399700599,44.91017964,0,0.823353293,0.19760479,192,150,SDA18 hydroxide,cannot identify,1927.72872,936.47468,6.871409042,Supp,STT+UTL,STT,UTL,,,,,no,17,9,15.6,14
813,10.1021/cm200105f,1,0.504201681,0,0.105294118,42.01680672,0,0.700280112,0.18487395,432,150,SDA18 hydroxide,cannot identify,1927.72872,936.47468,6.871409042,Supp,UTL,UTL,,,,,,no,15.6,14,,
814,10.1021/cm200105f,1,0.504201681,0,0.120336134,42.01680672,0,0.700280112,0.18487395,432,150,SDA18 hydroxide,cannot identify,1927.72872,936.47468,6.871409042,Supp,STF+UTL,STF,UTL,,,,,no,16.9,10,15.6,14
815,10.1021/cm200105f,1,0.504201681,0,0.120336134,42.01680672,0,0.700280112,0.18487395,432,150,SDA18 hydroxide,cannot identify,1927.72872,936.47468,6.871409042,Supp,UTL+STF,UTL,STF,,,,,no,15.6,14,16.9,10
816,10.1021/cm200105f,1,0.504201681,0,0.135378151,42.01680672,0,0.700280112,0.18487395,360,150,SDA18 hydroxide,cannot identify,1927.72872,936.47468,6.871409042,Supp,UTL,UTL,,,,,,no,15.6,14,,
817,10.1021/cm200105f,1,0.504201681,0,0.315882353,42.01680672,0,0.700280112,0.18487395,288,150,SDA18 hydroxide,cannot identify,1927.72872,936.47468,6.871409042,Supp,STT,STT,,,,,,no,17,9,,
818,10.1021/cm200105f,1,0.321782178,0,0.158613861,37.12871287,0,0.618811881,0.163366337,288,150,SDA18 hydroxide,cannot identify,1927.72872,936.47468,6.871409042,Supp,UTL+STT,UTL,STT,,,,,no,15.6,14,17,9
819,10.1021/cm200105f,1,0.621118012,0,0.356645963,46.58385093,0,0.962732919,0.242236025,288,150,SDA18 hydroxide,cannot identify,1927.72872,936.47468,6.871409042,Supp,STT+STF,STT,STF,,,,,no,17,9,16.9,10
820,10.1021/cm200105f,1,0.621118012,0,0.356645963,46.58385093,0,0.776397516,0.242236025,312,150,SDA18 hydroxide,cannot identify,1927.72872,936.47468,6.871409042,Supp,STT,STT,,,,,,no,17,9,,
821,10.1021/cm200105f,1,0.621118012,0,0.405279503,46.58385093,0,0.854037267,0.242236025,264,150,SDA18 hydroxide,cannot identify,1927.72872,936.47468,6.871409042,Supp,STT,STT,,,,,,no,17,9,,
822,10.1021/cm200105f,1,0.5,0,0.105,37.5,0,0.5,0,144,150,SDA12 hydroxide,C1CCCC(CC)[N+]12CCCCC2,1696.9106,809.4889,5.442732195,Supp,UTL,UTL,,,,,,no,15.6,14,,
823,10.1021/cm200105f,1,2.333333333,0,1,83.33333333,0,1.666666667,0,48,150,SDA12 hydroxide,C1CCCC(CC)[N+]12CCCCC2,1696.9106,809.4889,5.442732195,Supp,UTL + B-GeO2,UTL,,B-GeO2,,,,no,15.6,14,,
824,10.1021/cm200105f,1,1.857142857,0,0.857142857,71.42857143,0,1.428571429,0,48,150,SDA12 hydroxide,C1CCCC(CC)[N+]12CCCCC2,1696.9106,809.4889,5.442732195,Supp,UTL,UTL,,,,,,no,15.6,14,,
825,10.1021/cm200105f,1,1.5,0,0.75,62.5,0,1.25,0,72,150,SDA12 hydroxide,C1CCCC(CC)[N+]12CCCCC2,1696.9106,809.4889,5.442732195,Supp,UTL,UTL,,,,,,no,15.6,14,,
826,10.1021/cm200105f,1,1.181818182,0,0.458181818,54.54545455,0,0.909090909,0,72,150,SDA12 hydroxide,C1CCCC(CC)[N+]12CCCCC2,1696.9106,809.4889,5.442732195,Supp,UTL,UTL,,,,,,no,15.6,14,,
827,10.1021/cm200105f,1,0.25,0,0.1875,31.25,0,0.520833333,0,192,150,SDA12 hydroxide,C1CCCC(CC)[N+]12CCCCC2,1696.9106,809.4889,5.442732195,Supp,UTL,UTL,,,,,,no,15.6,14,,
828,10.1021/cm200105f,1,0.2,0,0.096,30,0,0.5,0,408,150,SDA12 hydroxide,C1CCCC(CC)[N+]12CCCCC2,1696.9106,809.4889,5.442732195,Supp,UTL,UTL,,,,,,no,15.6,14,,
829,10.1021/cm200105f,1,0.166180758,0,0.081632653,29.15451895,0,0.485908649,0,480,150,SDA12 hydroxide,C1CCCC(CC)[N+]12CCCCC2,1696.9106,809.4889,5.442732195,Supp,UTL+STF,UTL,STF,,,,,no,15.6,14,16.9,10
830,10.1021/cm200105f,1,0.507614213,0,0.195989848,38.07106599,0,0.634517766,0.015228426,168,150,SDA12 hydroxide,C1CCCC(CC)[N+]12CCCCC2,1696.9106,809.4889,5.442732195,Supp,UTL,UTL,,,,,,no,15.6,14,,
831,10.1021/cm200105f,1,0.726744186,0,0.224476744,43.60465116,0,0.726744186,0.01744186,168,150,SDA12 hydroxide,C1CCCC(CC)[N+]12CCCCC2,1696.9106,809.4889,5.442732195,Supp,UTL+X,UTL,AFX,,,,,no,15.6,14,15.1,8
832,10.1021/cm200105f,1,0.602409639,0,0.240361446,45.18072289,0,0.828313253,0.054216867,192,150,SDA12 hydroxide,C1CCCC(CC)[N+]12CCCCC2,1696.9106,809.4889,5.442732195,Supp,UTL,UTL,,,,,,no,15.6,14,,
833,10.1021/cm200105f,1,0.540540541,0,0.077027027,40.54054054,0,0.608108108,0.081081081,312,150,SDA12 hydroxide,C1CCCC(CC)[N+]12CCCCC2,1696.9106,809.4889,5.442732195,Supp,UTL,UTL,,,,,,no,15.6,14,,
834,10.1021/cm200105f,1,0.540540541,0,0.123243243,40.54054054,0,0.608108108,0.081081081,264,150,SDA12 hydroxide,C1CCCC(CC)[N+]12CCCCC2,1696.9106,809.4889,5.442732195,Supp,UTL,UTL,,,,,,no,15.6,14,,
835,10.1021/cm200105f,1,0.540540541,0,0.261891892,40.54054054,0,0.608108108,0.081081081,216,150,SDA12 hydroxide,C1CCCC(CC)[N+]12CCCCC2,1696.9106,809.4889,5.442732195,Supp,UTL,UTL,,,,,,no,15.6,14,,
836,10.1021/cm200105f,1,0.540540541,0,0.539189189,40.54054054,0,0.945945946,0.081081081,216,150,SDA12 hydroxide,C1CCCC(CC)[N+]12CCCCC2,1696.9106,809.4889,5.442732195,Supp,UTL,UTL,,,,,,no,15.6,14,,
837,10.1021/cm200105f,1,0.540540541,0,0.338918919,40.54054054,0,0.945945946,0.081081081,216,150,SDA12 hydroxide,C1CCCC(CC)[N+]12CCCCC2,1696.9106,809.4889,5.442732195,Supp,UTL,UTL,,,,,,no,15.6,14,,
838,10.1021/cm200105f,1,0.540540541,0,0.184864865,40.54054054,0,0.540540541,0.081081081,216,150,SDA12 hydroxide,C1CCCC(CC)[N+]12CCCCC2,1696.9106,809.4889,5.442732195,Supp,UTL+X,UTL,AFX,,,,,no,15.6,14,15.1,8
839,10.1021/cm200105f,1,0.540540541,0,0.523783784,40.54054054,0,0.945945946,0.081081081,216,150,SDA12 hydroxide,C1CCCC(CC)[N+]12CCCCC2,1696.9106,809.4889,5.442732195,Supp,STF+STT,STF,STT,,,,,no,16.9,10,17,9
840,10.1021/cm200105f,1,2.166666667,0,0.95,83.33333333,0,1.666666667,0.166666667,48,150,SDA12 hydroxide,C1CCCC(CC)[N+]12CCCCC2,1696.9106,809.4889,5.442732195,Supp,UTL+B-GeO2,UTL,,B-GeO2,,,,no,15.6,14,,
841,10.1021/cm200105f,1,1.714285714,0,0.814285714,71.42857143,0,1.428571429,0.142857143,72,150,SDA12 hydroxide,C1CCCC(CC)[N+]12CCCCC2,1696.9106,809.4889,5.442732195,Supp,UTL,UTL,,,,,,no,15.6,14,,
842,10.1021/cm200105f,1,1.111111111,0,0.443333333,55.55555556,0,0.925925926,0.111111111,96,150,SDA12 hydroxide,C1CCCC(CC)[N+]12CCCCC2,1696.9106,809.4889,5.442732195,Supp,UTL,UTL,,,,,,no,15.6,14,,
843,10.1021/cm200105f,1,1.326530612,0,0.697959184,61.2244898,0,1.224489796,0.12244898,120,150,SDA12 hydroxide,C1CCCC(CC)[N+]12CCCCC2,1696.9106,809.4889,5.442732195,Supp,UTL,UTL,,,,,,no,15.6,14,,
844,10.1021/cm200105f,1,0.727272727,0,0.328181818,45.45454545,0,0.757575758,0.090909091,240,150,SDA12 hydroxide,C1CCCC(CC)[N+]12CCCCC2,1696.9106,809.4889,5.442732195,Supp,UTL,UTL,,,,,,no,15.6,14,,
845,10.1021/cm200105f,1,0.357142857,0,0.271428571,35.71428571,0,0.595238095,0.071428571,240,150,SDA12 hydroxide,C1CCCC(CC)[N+]12CCCCC2,1696.9106,809.4889,5.442732195,Supp,UTL,UTL,,,,,,no,15.6,14,,
846,10.1021/cm200105f,1,0.266666667,0,0.152,33.33333333,0,0.555555556,0.066666667,336,150,SDA12 hydroxide,C1CCCC(CC)[N+]12CCCCC2,1696.9106,809.4889,5.442732195,Supp,UTL,UTL,,,,,,no,15.6,14,,
847,10.1021/cm200105f,1,0.212765957,0,0.145531915,31.91489362,0,0.531914894,0.063829787,552,150,SDA12 hydroxide,C1CCCC(CC)[N+]12CCCCC2,1696.9106,809.4889,5.442732195,Supp,UTL+STF,UTL,STF,,,,,no,15.6,14,16.9,10
848,10.1021/cm200105f,1,0.558659218,0,0.342905028,41.89944134,0,0.837988827,0.117318436,216,150,SDA12 hydroxide,C1CCCC(CC)[N+]12CCCCC2,1696.9106,809.4889,5.442732195,Supp,UTL,UTL,,,,,,no,15.6,14,,
849,10.1021/cm200105f,1,0.367647059,0,0.259852941,36.76470588,0,0.612745098,0.102941176,240,150,SDA12 hydroxide,C1CCCC(CC)[N+]12CCCCC2,1696.9106,809.4889,5.442732195,Supp,UTL,UTL,,,,,,no,15.6,14,,
850,10.1021/cm200105f,1,0.568181818,0,0.345,42.61363636,0,0.852272727,0.136363636,216,150,SDA12 hydroxide,C1CCCC(CC)[N+]12CCCCC2,1696.9106,809.4889,5.442732195,Supp,UTL,UTL,,,,,,no,15.6,14,,
851,10.1021/cm200105f,1,0.578034682,0,0.34716763,43.35260116,0,0.867052023,0.156069364,216,150,SDA12 hydroxide,C1CCCC(CC)[N+]12CCCCC2,1696.9106,809.4889,5.442732195,Supp,UTL,UTL,,,,,,no,15.6,14,,
852,10.1021/cm200105f,1,1.935483871,0,0.733870968,80.64516129,0,1.612903226,0.290322581,96,150,SDA12 hydroxide,C1CCCC(CC)[N+]12CCCCC2,1696.9106,809.4889,5.442732195,Supp,UTL+STT,UTL,STT,,,,,no,15.6,14,17,9
853,10.1021/cm200105f,1,1.470588235,0,0.741176471,67.87330317,0,1.357466063,0.244343891,96,150,SDA12 hydroxide,C1CCCC(CC)[N+]12CCCCC2,1696.9106,809.4889,5.442732195,Supp,UTL+STT,UTL,STT,,,,,no,15.6,14,17,9
854,10.1021/cm200105f,1,1.219512195,0,0.665853659,60.97560976,0,1.219512195,0.219512195,96,150,SDA12 hydroxide,C1CCCC(CC)[N+]12CCCCC2,1696.9106,809.4889,5.442732195,Supp,UTL+STT,UTL,STT,,,,,no,15.6,14,17,9
855,10.1021/cm200105f,1,1,0,0.6,54.94505495,0,1.098901099,0.197802198,120,150,SDA12 hydroxide,C1CCCC(CC)[N+]12CCCCC2,1696.9106,809.4889,5.442732195,Supp,UTL,UTL,,,,,,no,15.6,14,,
856,10.1021/cm200105f,1,0.784313725,0,0.374705882,49.01960784,0,0.816993464,0.176470588,264,150,SDA12 hydroxide,C1CCCC(CC)[N+]12CCCCC2,1696.9106,809.4889,5.442732195,Supp,UTL,UTL,,,,,,no,15.6,14,,
857,10.1021/cm200105f,1,0.5,0,0.315,41.20879121,0,0.686813187,0.148351648,192,150,SDA12 hydroxide,C1CCCC(CC)[N+]12CCCCC2,1696.9106,809.4889,5.442732195,Supp,UTL,UTL,,,,,,no,15.6,14,,
858,10.1021/cm200105f,1,0.378787879,0,0.289545455,37.87878788,0,0.631313131,0.136363636,336,150,SDA12 hydroxide,C1CCCC(CC)[N+]12CCCCC2,1696.9106,809.4889,5.442732195,Supp,STT+UTL,STT,UTL,,,,,no,17,9,15.6,14
859,10.1021/cm200105f,1,0.281690141,0,0.192253521,35.21126761,0,0.58685446,0.126760563,264,150,SDA12 hydroxide,C1CCCC(CC)[N+]12CCCCC2,1696.9106,809.4889,5.442732195,Supp,STT+UTL,STT,UTL,,,,,no,17,9,15.6,14
860,10.1021/cm200105f,1,0.588235294,0,0.349411765,44.11764706,0,0.882352941,0.176470588,192,150,SDA12 hydroxide,C1CCCC(CC)[N+]12CCCCC2,1696.9106,809.4889,5.442732195,Supp,UTL,UTL,,,,,,no,15.6,14,,
861,10.1021/cm200105f,1,0.598802395,0,0.175868263,44.91017964,0,0.898203593,0.19760479,336,150,SDA12 hydroxide,C1CCCC(CC)[N+]12CCCCC2,1696.9106,809.4889,5.442732195,Supp,UTL,UTL,,,,,,no,15.6,14,,
862,10.1021/cm200105f,1,0.598802395,0,0.335748503,44.91017964,0,0.898203593,0.19760479,240,150,SDA12 hydroxide,C1CCCC(CC)[N+]12CCCCC2,1696.9106,809.4889,5.442732195,Supp,UTL,UTL,,,,,,no,15.6,14,,
863,10.1021/cm200105f,1,0.598802395,0,0.335748503,44.91017964,0,0.898203593,0.19760479,240,150,SDA12 hydroxide,C1CCCC(CC)[N+]12CCCCC2,1696.9106,809.4889,5.442732195,Supp,UTL,UTL,,,,,,no,15.6,14,,
864,10.1021/cm200105f,1,0.598802395,0,0.351736527,44.91017964,0,0.898203593,0.19760479,192,150,SDA12 hydroxide,C1CCCC(CC)[N+]12CCCCC2,1696.9106,809.4889,5.442732195,Supp,UTL,UTL,,,,,,no,15.6,14,,
865,10.1021/cm200105f,1,0.598802395,0,0.463652695,44.91017964,0,0.898203593,0.19760479,240,150,SDA12 hydroxide,C1CCCC(CC)[N+]12CCCCC2,1696.9106,809.4889,5.442732195,Supp,UTL+STT,UTL,STT,,,,,no,15.6,14,17,9
866,10.1021/cm200105f,1,0.816326531,0,0.544897959,51.02040816,0,1.020408163,0.224489796,168,150,SDA12 hydroxide,C1CCCC(CC)[N+]12CCCCC2,1696.9106,809.4889,5.442732195,Supp,STT+UTL,STT,UTL,,,,,no,17,9,15.6,14
867,10.1021/cm200105f,1,1.282051282,0,0.684615385,64.1025641,0,1.282051282,0.282051282,96,150,SDA12 hydroxide,C1CCCC(CC)[N+]12CCCCC2,1696.9106,809.4889,5.442732195,Supp,STT+UTL,STT,UTL,,,,,no,17,9,15.6,14
868,10.1021/cm200105f,1,0.609756098,0,0.354146341,45.73170732,0,0.914634146,0.219512195,192,150,SDA12 hydroxide,C1CCCC(CC)[N+]12CCCCC2,1696.9106,809.4889,5.442732195,Supp,UTL+STF,UTL,STF,,,,,no,15.6,14,16.9,10
869,10.1021/cm200105f,1,0.621118012,0,0.356645963,46.58385093,0,0.931677019,0.242236025,192,150,SDA12 hydroxide,C1CCCC(CC)[N+]12CCCCC2,1696.9106,809.4889,5.442732195,Supp,UTL+STF,UTL,STF,,,,,no,15.6,14,16.9,10
870,10.1021/cm200105f,1,0.621118012,0,0.291801242,46.58385093,0,0.931677019,0.242236025,336,150,SDA12 hydroxide,C1CCCC(CC)[N+]12CCCCC2,1696.9106,809.4889,5.442732195,Supp,UTL,UTL,,,,,,no,15.6,14,,
871,10.1021/cm200105f,1,0.85106383,0,0.592340426,53.19148936,0,1.15248227,0.276595745,192,150,SDA12 hydroxide,C1CCCC(CC)[N+]12CCCCC2,1696.9106,809.4889,5.442732195,Supp,UTL,UTL,,,,,,no,15.6,14,,
872,10.1021/cm200105f,1,0.5,0,0.15,37.5,0,0.625,0,144,150,SDA6 hydroxide,C1C([C]C(C[N+]12CC[C]CC2)C)C,1665.9385,818.102,5.442732195,Supp,UTL,UTL,,,,,,no,15.6,14,,
873,10.1021/cm200105f,1,0.523560209,0,0.624659686,39.26701571,0,0.654450262,0.047120419,96,150,SDA6 hydroxide,C1C([C]C(C[N+]12CC[C]CC2)C)C,1665.9385,818.102,5.442732195,Supp,UTL,UTL,,,,,,no,15.6,14,,
874,10.1021/cm200105f,1,0.540540541,0,0.693243243,40.54054054,0,0.675675676,0.081081081,168,150,SDA6 hydroxide,C1C([C]C(C[N+]12CC[C]CC2)C)C,1665.9385,818.102,5.442732195,Supp,UTL,UTL,,,,,,no,15.6,14,,
875,10.1021/cm200105f,1,0.558659218,0,0.701396648,41.89944134,0,0.768156425,0.117318436,216,150,SDA6 hydroxide,C1C([C]C(C[N+]12CC[C]CC2)C)C,1665.9385,818.102,5.442732195,Supp,UTL,UTL,,,,,,no,15.6,14,,
876,10.1021/cm200105f,1,0.578034682,0,0.157803468,43.35260116,0,0.794797688,0.156069364,288,150,SDA6 hydroxide,C1C([C]C(C[N+]12CC[C]CC2)C)C,1665.9385,818.102,5.442732195,Supp,UTL,UTL,,,,,,no,15.6,14,,
877,10.1021/cm200105f,1,0.578034682,0,0.315606936,43.35260116,0,0.794797688,0.156069364,216,150,SDA6 hydroxide,C1C([C]C(C[N+]12CC[C]CC2)C)C,1665.9385,818.102,5.442732195,Supp,UTL,UTL,,,,,,no,15.6,14,,
878,10.1021/cm200105f,1,0.578034682,0,0.552312139,43.35260116,0,0.939306358,0.156069364,192,150,SDA6 hydroxide,C1C([C]C(C[N+]12CC[C]CC2)C)C,1665.9385,818.102,5.442732195,Supp,UTL,UTL,,,,,,no,15.6,14,,
879,10.1021/cm200105f,1,0.598802395,0,0.415688623,44.91017964,0,0.898203593,0.19760479,216,150,SDA6 hydroxide,C1C([C]C(C[N+]12CC[C]CC2)C)C,1665.9385,818.102,5.442732195,Supp,UTL,UTL,,,,,,no,15.6,14,,
880,10.1021/cm200105f,1,0.621118012,0,0.421490683,46.58385093,0,0.931677019,0.242236025,240,150,SDA6 hydroxide,C1C([C]C(C[N+]12CC[C]CC2)C)C,1665.9385,818.102,5.442732195,Supp,UTL,UTL,,,,,,no,15.6,14,,
881,10.1021/cm200105f,1,0.64516129,0,0.460645161,48.38709677,0,0.967741935,0.290322581,264,150,SDA6 hydroxide,C1C([C]C(C[N+]12CC[C]CC2)C)C,1665.9385,818.102,5.442732195,Supp,UTL+Amorphous,UTL,,,,Amorphous,,no,15.6,14,,
882,10.1126/science.1196240,1,0.2,0,0,12.004,0,0.48,0.044,600,150,tert-Butylimino-tris(dimethylamino)phosphorane,CC(C)(C)N=P(N(C)C)(N(C)C)N(C)C,2130.7345,967.9125,12.07142857,Supp,boggsite,BOG,,,,,,no,16.1,12,,
883,10.1002/anie.201001506,1,0.5,0,0,4.5,0.15,0.375,0,24,175,"(2??(R),6??(S))?2?,6??dimethylspiro[isoindole?2,1??piperidin?1??ium]",C1=CC=CC2=C1C[N+]3(C2)C(CCCC3C)C,1911.7846,922.0761,6.301440329,Supp,ITQ-44+ITQ-21,IRR,ITQ-21,,,,,yes,11.8,18,16.65,12
884,10.1002/anie.201001506,1,0.1,0,0,3.3,0.11,0.275,0,24,175,"(2??(R),6??(S))?2?,6??dimethylspiro[isoindole?2,1??piperidin?1??ium]",C1=CC=CC2=C1C[N+]3(C2)C(CCCC3C)C,1911.7846,922.0761,6.301440329,Supp,ITQ-21,ITQ-21,,,,,,yes,16.65,12,,
885,10.1002/anie.201001506,1,0,0,0,3,0.1,0.25,0,24,175,"(2??(R),6??(S))?2?,6??dimethylspiro[isoindole?2,1??piperidin?1??ium]",C1=CC=CC2=C1C[N+]3(C2)C(CCCC3C)C,1911.7846,922.0761,6.301440329,Supp,Amorphous,,,,,Amorphous,,no,,,,
886,10.1002/anie.201001506,1,0.5,0.075,0,4.5,0.15,0.375,0,24,175,"(2??(R),6??(S))?2?,6??dimethylspiro[isoindole?2,1??piperidin?1??ium]",C1=CC=CC2=C1C[N+]3(C2)C(CCCC3C)C,1911.7846,922.0761,6.301440329,Supp,ITQ-44,IRR,,,,,,yes,11.8,18,,
887,10.1002/anie.201001506,1,0.1,0.055,0,3.3,0.11,0.275,0,24,175,"(2??(R),6??(S))?2?,6??dimethylspiro[isoindole?2,1??piperidin?1??ium]",C1=CC=CC2=C1C[N+]3(C2)C(CCCC3C)C,1911.7846,922.0761,6.301440329,Supp,ITQ-44,IRR,,,,,,yes,11.8,18,,
888,10.1002/anie.201001506,1,0,0.05,0,3,0.1,0.25,0,24,175,"(2??(R),6??(S))?2?,6??dimethylspiro[isoindole?2,1??piperidin?1??ium]",C1=CC=CC2=C1C[N+]3(C2)C(CCCC3C)C,1911.7846,922.0761,6.301440329,Supp,Amorphous,,,,,Amorphous,,no,,,,
889,10.1002/anie.201001506,1,0.5,0.15,0,4.5,0.15,0.375,0,24,175,"(2??(R),6??(S))?2?,6??dimethylspiro[isoindole?2,1??piperidin?1??ium]",C1=CC=CC2=C1C[N+]3(C2)C(CCCC3C)C,1911.7846,922.0761,6.301440329,Supp,ITQ-44,IRR,,,,,,yes,11.8,18,,
890,10.1002/anie.201001506,1,0.1,0.11,0,3.3,0.11,0.275,0,24,175,"(2??(R),6??(S))?2?,6??dimethylspiro[isoindole?2,1??piperidin?1??ium]",C1=CC=CC2=C1C[N+]3(C2)C(CCCC3C)C,1911.7846,922.0761,6.301440329,Supp,Amorphous,,,,,Amorphous,,no,,,,
891,10.1002/anie.201001506,1,0,0.1,0,3,0.1,0.25,0,24,175,"(2??(R),6??(S))?2?,6??dimethylspiro[isoindole?2,1??piperidin?1??ium]",C1=CC=CC2=C1C[N+]3(C2)C(CCCC3C)C,1911.7846,922.0761,6.301440329,Supp,Amorphous,,,,,Amorphous,,no,,,,
892,10.1002/anie.201001506,1,0.5,0,0,4.5,0.15,0.375,0.075,24,175,"(2??(R),6??(S))?2?,6??dimethylspiro[isoindole?2,1??piperidin?1??ium]",C1=CC=CC2=C1C[N+]3(C2)C(CCCC3C)C,1911.7846,922.0761,6.301440329,Supp,ITQ-44+ITQ-21,IRR,ITQ-21,,,,,yes,11.8,18,16.65,12
893,10.1002/anie.201001506,1,0.1,0,0,3.3,0.11,0.275,0.055,24,175,"(2??(R),6??(S))?2?,6??dimethylspiro[isoindole?2,1??piperidin?1??ium]",C1=CC=CC2=C1C[N+]3(C2)C(CCCC3C)C,1911.7846,922.0761,6.301440329,Supp,ITQ-44+ITQ-21,IRR,ITQ-21,,,,,yes,11.8,18,16.65,12
894,10.1002/anie.201001506,1,0,0,0,3,0.1,0.25,0.05,24,175,"(2??(R),6??(S))?2?,6??dimethylspiro[isoindole?2,1??piperidin?1??ium]",C1=CC=CC2=C1C[N+]3(C2)C(CCCC3C)C,1911.7846,922.0761,6.301440329,Supp,Amorphous,,,,,Amorphous,,no,,,,
895,10.1002/anie.201001506,1,0.5,0,0,4.5,0.15,0.375,0.15,24,175,"(2??(R),6??(S))?2?,6??dimethylspiro[isoindole?2,1??piperidin?1??ium]",C1=CC=CC2=C1C[N+]3(C2)C(CCCC3C)C,1911.7846,922.0761,6.301440329,Supp,ITQ-21,ITQ-21,,,,,,yes,16.65,12,,
896,10.1002/anie.201001506,1,0.1,0,0,3.3,0.11,0.275,0.11,24,175,"(2??(R),6??(S))?2?,6??dimethylspiro[isoindole?2,1??piperidin?1??ium]",C1=CC=CC2=C1C[N+]3(C2)C(CCCC3C)C,1911.7846,922.0761,6.301440329,Supp,Amorphous,,,,,Amorphous,,no,,,,
897,10.1002/anie.201001506,1,0,0,0,3,0.1,0.25,0.1,24,175,"(2??(R),6??(S))?2?,6??dimethylspiro[isoindole?2,1??piperidin?1??ium]",C1=CC=CC2=C1C[N+]3(C2)C(CCCC3C)C,1911.7846,922.0761,6.301440329,Supp,Amorphous,,,,,Amorphous,,no,,,,
898,10.1002/anie.201001506,1,0.5,0,0,4.5,0.3,0.375,0,24,175,"(2??(R),6??(S))?2?,6??dimethylspiro[isoindole?2,1??piperidin?1??ium]",C1=CC=CC2=C1C[N+]3(C2)C(CCCC3C)C,1911.7846,922.0761,6.301440329,Supp,ITQ-44+ITQ-21,IRR,ITQ-21,,,,,yes,11.8,18,16.65,12
899,10.1002/anie.201001506,1,0.1,0,0,3.3,0.22,0.275,0,24,175,"(2??(R),6??(S))?2?,6??dimethylspiro[isoindole?2,1??piperidin?1??ium]",C1=CC=CC2=C1C[N+]3(C2)C(CCCC3C)C,1911.7846,922.0761,6.301440329,Supp,ITQ-21,ITQ-21,,,,,,yes,16.65,12,,
900,10.1002/anie.201001506,1,0,0,0,3,0.2,0.25,0,24,175,"(2??(R),6??(S))?2?,6??dimethylspiro[isoindole?2,1??piperidin?1??ium]",C1=CC=CC2=C1C[N+]3(C2)C(CCCC3C)C,1911.7846,922.0761,6.301440329,Supp,Amorphous,,,,,Amorphous,,no,,,,
901,10.1002/anie.201001506,1,0.5,0.075,0,4.5,0.3,0.375,0,24,175,"(2??(R),6??(S))?2?,6??dimethylspiro[isoindole?2,1??piperidin?1??ium]",C1=CC=CC2=C1C[N+]3(C2)C(CCCC3C)C,1911.7846,922.0761,6.301440329,Supp,ITQ-44+ITQ-21,IRR,ITQ-21,,,,,yes,11.8,18,16.65,12
902,10.1002/anie.201001506,1,0.1,0.055,0,3.3,0.22,0.275,0,24,175,"(2??(R),6??(S))?2?,6??dimethylspiro[isoindole?2,1??piperidin?1??ium]",C1=CC=CC2=C1C[N+]3(C2)C(CCCC3C)C,1911.7846,922.0761,6.301440329,Supp,ITQ-21,ITQ-21,,,,,,yes,16.65,12,,
903,10.1002/anie.201001506,1,0,0.05,0,3,0.2,0.25,0,24,175,"(2??(R),6??(S))?2?,6??dimethylspiro[isoindole?2,1??piperidin?1??ium]",C1=CC=CC2=C1C[N+]3(C2)C(CCCC3C)C,1911.7846,922.0761,6.301440329,Supp,Amorphous,,,,,Amorphous,,no,,,,
904,10.1002/anie.201001506,1,0.5,0.15,0,4.5,0.3,0.375,0,24,175,"(2??(R),6??(S))?2?,6??dimethylspiro[isoindole?2,1??piperidin?1??ium]",C1=CC=CC2=C1C[N+]3(C2)C(CCCC3C)C,1911.7846,922.0761,6.301440329,Supp,ITQ-44,IRR,,,,,,yes,11.8,18,,
905,10.1002/anie.201001506,1,0.1,0.11,0,3.3,0.22,0.275,0,24,175,"(2??(R),6??(S))?2?,6??dimethylspiro[isoindole?2,1??piperidin?1??ium]",C1=CC=CC2=C1C[N+]3(C2)C(CCCC3C)C,1911.7846,922.0761,6.301440329,Supp,Amorphous,,,,,Amorphous,,no,,,,
906,10.1002/anie.201001506,1,0,0.1,0,3,0.2,0.25,0,24,175,"(2??(R),6??(S))?2?,6??dimethylspiro[isoindole?2,1??piperidin?1??ium]",C1=CC=CC2=C1C[N+]3(C2)C(CCCC3C)C,1911.7846,922.0761,6.301440329,Supp,Amorphous,,,,,Amorphous,,no,,,,
907,10.1002/anie.201001506,1,0.5,0,0,4.5,0.3,0.375,0.075,24,175,"(2??(R),6??(S))?2?,6??dimethylspiro[isoindole?2,1??piperidin?1??ium]",C1=CC=CC2=C1C[N+]3(C2)C(CCCC3C)C,1911.7846,922.0761,6.301440329,Supp,ITQ-43+ITQ-21,ITQ-43,ITQ-21,,,,,yes,11.4,28,16.65,12
908,10.1002/anie.201001506,1,0.1,0,0,3.3,0.22,0.275,0.055,24,175,"(2??(R),6??(S))?2?,6??dimethylspiro[isoindole?2,1??piperidin?1??ium]",C1=CC=CC2=C1C[N+]3(C2)C(CCCC3C)C,1911.7846,922.0761,6.301440329,Supp,ITQ-21,ITQ-21,,,,,,yes,16.65,12,,
909,10.1002/anie.201001506,1,0,0,0,3,0.2,0.25,0.05,24,175,"(2??(R),6??(S))?2?,6??dimethylspiro[isoindole?2,1??piperidin?1??ium]",C1=CC=CC2=C1C[N+]3(C2)C(CCCC3C)C,1911.7846,922.0761,6.301440329,Supp,Amorphous,,,,,Amorphous,,no,,,,
910,10.1002/anie.201001506,1,0.5,0,0,4.5,0.3,0.375,0.15,24,175,"(2??(R),6??(S))?2?,6??dimethylspiro[isoindole?2,1??piperidin?1??ium]",C1=CC=CC2=C1C[N+]3(C2)C(CCCC3C)C,1911.7846,922.0761,6.301440329,Supp,ITQ-44+ITQ-21,IRR,ITQ-21,,,,,yes,11.8,18,16.65,12
911,10.1002/anie.201001506,1,0.1,0,0,3.3,0.22,0.275,0.11,24,175,"(2??(R),6??(S))?2?,6??dimethylspiro[isoindole?2,1??piperidin?1??ium]",C1=CC=CC2=C1C[N+]3(C2)C(CCCC3C)C,1911.7846,922.0761,6.301440329,Supp,ITQ-44 + ITQ-21,IRR,ITQ-21,,,,,yes,11.8,18,16.65,12
912,10.1002/anie.201001506,1,0,0,0,3,0.2,0.25,0.1,24,175,"(2??(R),6??(S))?2?,6??dimethylspiro[isoindole?2,1??piperidin?1??ium]",C1=CC=CC2=C1C[N+]3(C2)C(CCCC3C)C,1911.7846,922.0761,6.301440329,Supp,Amorphous,,,,,Amorphous,,no,,,,
913,10.1002/anie.201001506,1,0.5,0,0,4.5,0.375,0.375,0,24,175,"(2??(R),6??(S))?2?,6??dimethylspiro[isoindole?2,1??piperidin?1??ium]",C1=CC=CC2=C1C[N+]3(C2)C(CCCC3C)C,1911.7846,922.0761,6.301440329,Supp,ITQ-43,ITQ-43,,,,,,yes,11.4,28,,
914,10.1002/anie.201001506,1,0.1,0,0,3.3,0.275,0.275,0,24,175,"(2??(R),6??(S))?2?,6??dimethylspiro[isoindole?2,1??piperidin?1??ium]",C1=CC=CC2=C1C[N+]3(C2)C(CCCC3C)C,1911.7846,922.0761,6.301440329,Supp,ITQ-43,ITQ-43,,,,,,yes,11.4,28,,
915,10.1002/anie.201001506,1,0,0,0,3,0.25,0.25,0,24,175,"(2??(R),6??(S))?2?,6??dimethylspiro[isoindole?2,1??piperidin?1??ium]",C1=CC=CC2=C1C[N+]3(C2)C(CCCC3C)C,1911.7846,922.0761,6.301440329,Supp,Amorphous,,,,,Amorphous,,no,,,,
916,10.1002/anie.201001506,1,0.5,0.075,0,4.5,0.375,0.375,0,24,175,"(2??(R),6??(S))?2?,6??dimethylspiro[isoindole?2,1??piperidin?1??ium]",C1=CC=CC2=C1C[N+]3(C2)C(CCCC3C)C,1911.7846,922.0761,6.301440329,Supp,ITQ-44+ITQ-21,IRR,ITQ-21,,,,,yes,11.8,18,16.65,12
917,10.1002/anie.201001506,1,0.1,0.055,0,3.3,0.275,0.275,0,24,175,"(2??(R),6??(S))?2?,6??dimethylspiro[isoindole?2,1??piperidin?1??ium]",C1=CC=CC2=C1C[N+]3(C2)C(CCCC3C)C,1911.7846,922.0761,6.301440329,Supp,ITQ-21,ITQ-21,,,,,,yes,16.65,12,,
918,10.1002/anie.201001506,1,0,0.05,0,3,0.25,0.25,0,24,175,"(2??(R),6??(S))?2?,6??dimethylspiro[isoindole?2,1??piperidin?1??ium]",C1=CC=CC2=C1C[N+]3(C2)C(CCCC3C)C,1911.7846,922.0761,6.301440329,Supp,Amorphous,,,,,Amorphous,,no,,,,
919,10.1002/anie.201001506,1,0.5,0.15,0,4.5,0.375,0.375,0,24,175,"(2??(R),6??(S))?2?,6??dimethylspiro[isoindole?2,1??piperidin?1??ium]",C1=CC=CC2=C1C[N+]3(C2)C(CCCC3C)C,1911.7846,922.0761,6.301440329,Supp,ITQ-44+ITQ-21,IRR,ITQ-21,,,,,yes,11.8,18,16.65,12
920,10.1002/anie.201001506,1,0.1,0.11,0,3.3,0.275,0.275,0,24,175,"(2??(R),6??(S))?2?,6??dimethylspiro[isoindole?2,1??piperidin?1??ium]",C1=CC=CC2=C1C[N+]3(C2)C(CCCC3C)C,1911.7846,922.0761,6.301440329,Supp,Amorphous,,,,,Amorphous,,no,,,,
921,10.1002/anie.201001506,1,0,0.1,0,3,0.25,0.25,0,24,175,"(2??(R),6??(S))?2?,6??dimethylspiro[isoindole?2,1??piperidin?1??ium]",C1=CC=CC2=C1C[N+]3(C2)C(CCCC3C)C,1911.7846,922.0761,6.301440329,Supp,Amorphous,,,,,Amorphous,,no,,,,
922,10.1002/anie.201001506,1,0.5,0,0,4.5,0.375,0.375,0.075,24,175,"(2??(R),6??(S))?2?,6??dimethylspiro[isoindole?2,1??piperidin?1??ium]",C1=CC=CC2=C1C[N+]3(C2)C(CCCC3C)C,1911.7846,922.0761,6.301440329,Supp,ITQ-43,ITQ-43,,,,,,yes,11.4,28,,
923,10.1002/anie.201001506,1,0.1,0,0,3.3,0.275,0.275,0.055,24,175,"(2??(R),6??(S))?2?,6??dimethylspiro[isoindole?2,1??piperidin?1??ium]",C1=CC=CC2=C1C[N+]3(C2)C(CCCC3C)C,1911.7846,922.0761,6.301440329,Supp,ITQ-43,ITQ-43,,,,,,yes,11.4,28,,
924,10.1002/anie.201001506,1,0,0,0,3,0.25,0.25,0.05,24,175,"(2??(R),6??(S))?2?,6??dimethylspiro[isoindole?2,1??piperidin?1??ium]",C1=CC=CC2=C1C[N+]3(C2)C(CCCC3C)C,1911.7846,922.0761,6.301440329,Supp,Amorphous,,,,,Amorphous,,no,,,,
925,10.1002/anie.201001506,1,0.5,0,0,4.5,0.375,0.375,0.15,24,175,"(2??(R),6??(S))?2?,6??dimethylspiro[isoindole?2,1??piperidin?1??ium]",C1=CC=CC2=C1C[N+]3(C2)C(CCCC3C)C,1911.7846,922.0761,6.301440329,Supp,ITQ-43+ITQ-21,ITQ-43,ITQ-21,,,,,yes,11.4,28,16.65,12
926,10.1002/anie.201001506,1,0.1,0,0,3.3,0.275,0.275,0.11,24,175,"(2??(R),6??(S))?2?,6??dimethylspiro[isoindole?2,1??piperidin?1??ium]",C1=CC=CC2=C1C[N+]3(C2)C(CCCC3C)C,1911.7846,922.0761,6.301440329,Supp,ITQ-43+ITQ-21,ITQ-43,ITQ-21,,,,,yes,11.4,28,16.65,12
927,10.1002/anie.201001506,1,0,0,0,3,0.25,0.25,0.1,24,175,"(2??(R),6??(S))?2?,6??dimethylspiro[isoindole?2,1??piperidin?1??ium]",C1=CC=CC2=C1C[N+]3(C2)C(CCCC3C)C,1911.7846,922.0761,6.301440329,Supp,Amorphous,,,,,Amorphous,,no,,,,
928,10.1073/pnas.1003009107,1,1,0,0.8,2,0.8,0.8,0,24,175,diethyldiphenylphosphonium,C[P+](C)(c1ccccc1)c2ccccc2,1882.5303,934.6325,7.076049805,Supp,ITQ-40,-IRY,,,,,,yes,11.1,16,,
929,10.1073/pnas.1003009107,1,1,0.066,0.8,2,0.8,0.8,0,24,175,diethyldiphenylphosphonium,C[P+](C)(c1ccccc1)c2ccccc2,1882.5303,934.6325,7.076049805,Supp,ITQ-40,-IRY,,,,,,yes,11.1,16,,
930,10.1073/pnas.1003009107,1,1,0,0.8,2,0.8,0.8,0.066,24,175,diethyldiphenylphosphonium,C[P+](C)(c1ccccc1)c2ccccc2,1882.5303,934.6325,7.076049805,Supp,ITQ-40,-IRY,,,,,,yes,11.1,16,,
931,10.1073/pnas.1003009107,1,1,0,0.8,10,0.8,0.8,0,24,175,diethyldiphenylphosphonium,C[P+](C)(c1ccccc1)c2ccccc2,1882.5303,934.6325,7.076049805,Supp,ITQ-40+ITQ-31,-IRY,ASV,,,,,yes,11.1,16,19.1,12
932,10.1073/pnas.1003009107,1,1,0.066,0.8,10,0.8,0.8,0,24,175,diethyldiphenylphosphonium,C[P+](C)(c1ccccc1)c2ccccc2,1882.5303,934.6325,7.076049805,Supp,ITQ-40+ITQ-31,-IRY,ASV,,,,,yes,11.1,16,19.1,12
933,10.1073/pnas.1003009107,1,1,0,0.8,10,0.8,0.8,0.66,24,175,diethyldiphenylphosphonium,C[P+](C)(c1ccccc1)c2ccccc2,1882.5303,934.6325,7.076049805,Supp,ITQ-40+ITQ-31,-IRY,ASV,,,,,yes,11.1,16,19.1,12
934,10.1073/pnas.1003009107,1,1,0,0.8,30,0.8,0.8,0,24,175,diethyldiphenylphosphonium,C[P+](C)(c1ccccc1)c2ccccc2,1882.5303,934.6325,7.076049805,Supp,ITQ-40+Quartz,-IRY,,Quartz,,,,yes,11.1,16,,
935,10.1073/pnas.1003009107,1,1,0.066,0.8,30,0.8,0.8,0,24,175,diethyldiphenylphosphonium,C[P+](C)(c1ccccc1)c2ccccc2,1882.5303,934.6325,7.076049805,Supp,ITQ-40+Quartz,-IRY,,Quartz,,,,yes,11.1,16,,
936,10.1073/pnas.1003009107,1,1,0,0.48,30,0.48,0.48,0.66,24,175,diethyldiphenylphosphonium,C[P+](C)(c1ccccc1)c2ccccc2,1882.5303,934.6325,7.076049805,Supp,ITQ-40+Quartz,-IRY,,Quartz,,,,yes,11.1,16,,
937,10.1073/pnas.1003009107,1,0.2,0,0.48,1.2,0.48,0.48,0,336,175,diethyldiphenylphosphonium,C[P+](C)(c1ccccc1)c2ccccc2,1882.5303,934.6325,7.076049805,Supp,Amorphous+ITQ-40,-IRY,,,,Amorphous,,yes,11.1,16,,
938,10.1073/pnas.1003009107,1,0.2,0.04,0.48,1.2,0.48,0.48,0,336,175,diethyldiphenylphosphonium,C[P+](C)(c1ccccc1)c2ccccc2,1882.5303,934.6325,7.076049805,Supp,Amorphous+ITQ-40,-IRY,,,,Amorphous,,yes,11.1,16,,
939,10.1073/pnas.1003009107,1,0.2,0,0.48,1.2,0.48,0.48,0.04,336,175,diethyldiphenylphosphonium,C[P+](C)(c1ccccc1)c2ccccc2,1882.5303,934.6325,7.076049805,Supp,Amorphous+ITQ-40,-IRY,,,,Amorphous,,yes,11.1,16,,
940,10.1073/pnas.1003009107,1,0.2,0,0.48,6,0.48,0.48,0,336,175,diethyldiphenylphosphonium,C[P+](C)(c1ccccc1)c2ccccc2,1882.5303,934.6325,7.076049805,Supp,Amorphous+ITQ-40,-IRY,,,,Amorphous,,yes,11.1,16,,
941,10.1073/pnas.1003009107,1,0.2,0.04,0.48,6,0.48,0.48,0,336,175,diethyldiphenylphosphonium,C[P+](C)(c1ccccc1)c2ccccc2,1882.5303,934.6325,7.076049805,Supp,Amorphous+ITQ-40,-IRY,,,,Amorphous,,yes,11.1,16,,
942,10.1073/pnas.1003009107,1,0.2,0,0.48,6,0.48,0.48,0.04,336,175,diethyldiphenylphosphonium,C[P+](C)(c1ccccc1)c2ccccc2,1882.5303,934.6325,7.076049805,Supp,Amorphous+ITQ-40,-IRY,,,,Amorphous,,yes,11.1,16,,
943,10.1073/pnas.1003009107,1,0.2,0,0.48,18,0.48,0.48,0,336,175,diethyldiphenylphosphonium,C[P+](C)(c1ccccc1)c2ccccc2,1882.5303,934.6325,7.076049805,Supp,Amorphous ,,,,,Amorphous,,no,,,,
944,10.1073/pnas.1003009107,1,0.2,0.04,0.48,18,0.48,0.48,0,336,175,diethyldiphenylphosphonium,C[P+](C)(c1ccccc1)c2ccccc2,1882.5303,934.6325,7.076049805,Supp,Amorphous+ITQ-40,-IRY,,,,Amorphous,,yes,11.1,16,,
945,10.1073/pnas.1003009107,1,0.2,0,0.48,18,0.48,0.48,0.04,336,175,diethyldiphenylphosphonium,C[P+](C)(c1ccccc1)c2ccccc2,1882.5303,934.6325,7.076049805,Supp,Amorphous+ITQ-40,-IRY,,,,Amorphous,,yes,11.1,16,,
946,10.1073/pnas.1003009107,1,0.067,0,0.427,1.067,0.427,0.427,0,336,175,diethyldiphenylphosphonium,C[P+](C)(c1ccccc1)c2ccccc2,1882.5303,934.6325,7.076049805,Supp,Amorphous,,,,,Amorphous,,no,,,,
947,10.1073/pnas.1003009107,1,0.067,0.035,0.427,1.067,0.427,0.427,0,336,175,diethyldiphenylphosphonium,C[P+](C)(c1ccccc1)c2ccccc2,1882.5303,934.6325,7.076049805,Supp,Amorphous,,,,,Amorphous,,no,,,,
948,10.1073/pnas.1003009107,1,0.067,0,0.427,1.067,0.427,0.427,0.035,336,175,diethyldiphenylphosphonium,C[P+](C)(c1ccccc1)c2ccccc2,1882.5303,934.6325,7.076049805,Supp,Amorphous,,,,,Amorphous,,no,,,,
949,10.1073/pnas.1003009107,1,0.067,0,0.427,5.333,0.427,0.427,0,336,175,diethyldiphenylphosphonium,C[P+](C)(c1ccccc1)c2ccccc2,1882.5303,934.6325,7.076049805,Supp,Amorphous,,,,,Amorphous,,no,,,,
950,10.1073/pnas.1003009107,1,0.067,0.035,0.427,5.333,0.427,0.427,0,336,175,diethyldiphenylphosphonium,C[P+](C)(c1ccccc1)c2ccccc2,1882.5303,934.6325,7.076049805,Supp,Amorphous,,,,,Amorphous,,no,,,,
951,10.1073/pnas.1003009107,1,0.067,0,0.427,5.333,0.427,0.427,0.035,336,175,diethyldiphenylphosphonium,C[P+](C)(c1ccccc1)c2ccccc2,1882.5303,934.6325,7.076049805,Supp,Amorphous,,,,,Amorphous,,no,,,,
952,10.1073/pnas.1003009107,1,0.067,0,0.427,16,0.427,0.427,0,336,175,diethyldiphenylphosphonium,C[P+](C)(c1ccccc1)c2ccccc2,1882.5303,934.6325,7.076049805,Supp,Amorphous,,,,,Amorphous,,no,,,,
953,10.1073/pnas.1003009107,1,0.067,0.035,0.427,16,0.427,0.427,0,336,175,diethyldiphenylphosphonium,C[P+](C)(c1ccccc1)c2ccccc2,1882.5303,934.6325,7.076049805,Supp,Amorphous,,,,,Amorphous,,no,,,,
954,10.1073/pnas.1003009107,1,0.067,0,0.427,16,0.427,0.427,0.035,336,175,diethyldiphenylphosphonium,C[P+](C)(c1ccccc1)c2ccccc2,1882.5303,934.6325,7.076049805,Supp,Amorphous,,,,,Amorphous,,no,,,,
955,10.1073/pnas.1003009107,1,1,0,0.8,10,0.8,0.8,0,24,175,diethyldiphenylphosphonium,C[P+](C)(c1ccccc1)c2ccccc2,1882.5303,934.6325,7.076049805,Supp,ITQ-31 + Quartz,ASV,,Quartz,,,,yes,19.1,12,,
956,10.1073/pnas.1003009107,1,1,0.066,0.8,10,0.8,0.8,0,24,175,diethyldiphenylphosphonium,C[P+](C)(c1ccccc1)c2ccccc2,1882.5303,934.6325,7.076049805,Supp,ITQ-31+Quartz,ASV,,Quartz,,,,yes,19.1,12,,
957,10.1073/pnas.1003009107,1,1,0,0.8,10,0.8,0.8,0.066,24,175,diethyldiphenylphosphonium,C[P+](C)(c1ccccc1)c2ccccc2,1882.5303,934.6325,7.076049805,Supp,ITQ-31+Quartz,ASV,,Quartz,,,,yes,19.1,12,,
958,10.1073/pnas.1003009107,1,1,0,0.8,30,0.8,0.8,0,24,175,diethyldiphenylphosphonium,C[P+](C)(c1ccccc1)c2ccccc2,1882.5303,934.6325,7.076049805,Supp,Amorphous,,,,,Amorphous,,no,,,,
959,10.1073/pnas.1003009107,1,1,0.066,0.8,30,0.8,0.8,0,24,175,diethyldiphenylphosphonium,C[P+](C)(c1ccccc1)c2ccccc2,1882.5303,934.6325,7.076049805,Supp,Amorphous,,,,,Amorphous,,no,,,,
960,10.1073/pnas.1003009107,1,1,0,0.8,30,0.8,0.8,0.066,24,175,diethyldiphenylphosphonium,C[P+](C)(c1ccccc1)c2ccccc2,1882.5303,934.6325,7.076049805,Supp,Amorphous,,,,,Amorphous,,no,,,,
961,10.1038/nature07957,1,0.5,0,1,7.5,0.75,0.5,0,336,175,"bicyclo[2.2.1]oct-7ene-2,3,5,6-tetracarboxylic dianhydride",This is not SDA,0,0,0,Supp,Octadecasil,AST,,,,,,no,15.8,6,,
962,10.1038/nature07957,1,0.5,0.03,1,7.5,0.75,0.5,0,336,175,"bicyclo[2.2.1]oct-7ene-2,3,5,6-tetracarboxylic dianhydride",This is not SDA,0,0,0,Supp,Octadecasil,AST,,,,,,no,15.8,6,,
963,10.1038/nature07957,1,0.5,0,1,7.5,0.75,0.5,0.03,336,175,"bicyclo[2.2.1]oct-7ene-2,3,5,6-tetracarboxylic dianhydride",This is not SDA,0,0,0,Supp,Octadecasil,AST,,,,,,no,15.8,6,,
964,10.1038/nature07957,1,0.5,0,1,22.5,0.75,0.5,0,336,175,"bicyclo[2.2.1]oct-7ene-2,3,5,6-tetracarboxylic dianhydride",This is not SDA,0,0,0,Supp,Octadecasil,AST,,,,,,no,15.8,6,,
965,10.1038/nature07957,1,0.5,0.03,1,22.5,0.75,0.5,0,336,175,"bicyclo[2.2.1]oct-7ene-2,3,5,6-tetracarboxylic dianhydride",This is not SDA,0,0,0,Supp,Octadecasil,AST,,,,,,no,15.8,6,,
966,10.1038/nature07957,1,0.5,0,1,22.5,0.75,0.5,0.03,336,175,"bicyclo[2.2.1]oct-7ene-2,3,5,6-tetracarboxylic dianhydride",This is not SDA,0,0,0,Supp,Octadecasil,AST,,,,,,no,15.8,6,,
967,10.1038/nature07957,1,0.2,0,1,6,0.6,0.5,0,336,175,"bicyclo[2.2.1]oct-7ene-2,3,5,6-tetracarboxylic dianhydride",This is not SDA,0,0,0,Supp,Octadecasil,AST,,,,,,no,15.8,6,,
968,10.1038/nature07957,1,0.2,0.024,1,6,0.6,0.5,0,336,175,"bicyclo[2.2.1]oct-7ene-2,3,5,6-tetracarboxylic dianhydride",This is not SDA,0,0,0,Supp,Octadecasil,AST,,,,,,no,15.8,6,,
969,10.1038/nature07957,1,0.2,0,1,6,0.6,0.5,0.024,336,175,"bicyclo[2.2.1]oct-7ene-2,3,5,6-tetracarboxylic dianhydride",This is not SDA,0,0,0,Supp,Octadecasil,AST,,,,,,no,15.8,6,,
970,10.1038/nature07957,1,0.2,0,1,18,0.6,0.5,0,336,175,"bicyclo[2.2.1]oct-7ene-2,3,5,6-tetracarboxylic dianhydride",This is not SDA,0,0,0,Supp,Octadecasil,AST,,,,,,no,15.8,6,,
971,10.1038/nature07957,1,0.2,0.024,1,18,0.6,0.5,0,336,175,"bicyclo[2.2.1]oct-7ene-2,3,5,6-tetracarboxylic dianhydride",This is not SDA,0,0,0,Supp,Octadecasil,AST,,,,,,no,15.8,6,,
972,10.1038/nature07957,1,0.2,0,1,18,0.6,0.5,0.024,336,175,"bicyclo[2.2.1]oct-7ene-2,3,5,6-tetracarboxylic dianhydride",This is not SDA,0,0,0,Supp,Octadecasil,AST,,,,,,no,15.8,6,,
973,10.1038/nature07957,1,0.067,0,1,5.335,0.534,0.5,0,336,175,"bicyclo[2.2.1]oct-7ene-2,3,5,6-tetracarboxylic dianhydride",This is not SDA,0,0,0,Supp,Octadecasil,AST,,,,,,no,15.8,6,,
974,10.1038/nature07957,1,0.067,0.021,1,5.335,0.534,0.5,0,336,175,"bicyclo[2.2.1]oct-7ene-2,3,5,6-tetracarboxylic dianhydride",This is not SDA,0,0,0,Supp,Octadecasil,AST,,,,,,no,15.8,6,,
