Repository: olivettigroup/table_extractor

Ge containing zeolite synthesis data. If used please cite: 
Jensen et al. A Machine Learning Approach to Zeolite Synthesis Enabled by Automatic Data Extraction. ACS Central Science. April 19, 2019. 10.1021/acscentsci.9b00193

File: zeolite_data/ge_synthesis_data.csv (part 6 of 8)
10,10.1021/acs.cgd.8b00078,1,0.667,0,0,13.336,1.667,1.667,0,336,170,4-dimethylaminopyridine,CN(C)c1ccncc1,1086.1986,602.9992,3.823807346,Table,argutite + IM-18,IM-18,,argutite,,,,no,18,10,,
11,10.1021/acs.cgd.8b00078,1,0.25,0,0,10,1.25,1.25,0,336,170,4-dimethylaminopyridine,CN(C)c1ccncc1,1086.1986,602.9992,3.823807346,Table,IM-18 + NON + cristobalite + argutite,IM-18,NON,cristobalite,argutite,,,no,18,10,17.6,6
12,10.1021/acs.cgd.8b00078,1,0.25,0,0,10,0.312,0.312,0,336,170,4-dimethylaminopyridine,CN(C)c1ccncc1,1086.1986,602.9992,3.823807346,Table,ZSM-48 + argutite,*MRE,,argutite,,,,no,19.7,10,,
13,10.1021/acs.cgd.8b00078,1,0.667,0,0,33.34,1.667,1.667,0,336,170,4-dimethylaminopyridine,CN(C)c1ccncc1,1086.1986,602.9992,3.823807346,Table,argutite + quartz + IM-18,IM-18,,argutite,quartz,,,no,18,10,,
975,10.1038/nature07957,1,0.067,0,1,5.335,0.534,0.5,0.021,336,175,"bicyclo[2.2.1]oct-7ene-2,3,5,6-tetracarboxylic dianhydride",This is not SDA,0,0,0,Supp,Octadecasil,AST,,,,,,no,15.8,6,,
976,10.1038/nature07957,1,0.067,0,1,16.005,0.534,0.5,0,336,175,"bicyclo[2.2.1]oct-7ene-2,3,5,6-tetracarboxylic dianhydride",This is not SDA,0,0,0,Supp,Nonasil+Octadecasil,NON,AST,,,,,no,17.6,6,15.8,6
977,10.1038/nature07957,1,0.067,0.021,1,16.005,0.534,0.5,0,336,175,"bicyclo[2.2.1]oct-7ene-2,3,5,6-tetracarboxylic dianhydride",This is not SDA,0,0,0,Supp,Nonasil+Octadecasil,NON,AST,,,,,no,17.6,6,15.8,6
978,10.1038/nature07957,1,0.067,0,1,16.005,0.534,0.5,0.021,336,175,"bicyclo[2.2.1]oct-7ene-2,3,5,6-tetracarboxylic dianhydride",This is not SDA,0,0,0,Supp,Nonasil,NON,,,,,,no,17.6,6,,
979,10.1038/nature07957,1,0,0,1,5,0.5,0.5,0,336,175,"bicyclo[2.2.1]oct-7ene-2,3,5,6-tetracarboxylic dianhydride",This is not SDA,0,0,0,Supp,Beta,*BEA,,,,,,no,15.3,12,,
980,10.1038/nature07957,1,0,0.02,1,5,0.5,0.5,0,336,175,"bicyclo[2.2.1]oct-7ene-2,3,5,6-tetracarboxylic dianhydride",This is not SDA,0,0,0,Supp,Beta,*BEA,,,,,,no,15.3,12,,
981,10.1038/nature07957,1,0,0,1,5,0.5,0.5,0.02,336,175,"bicyclo[2.2.1]oct-7ene-2,3,5,6-tetracarboxylic dianhydride",This is not SDA,0,0,0,Supp,Beta,*BEA,,,,,,no,15.3,12,,
982,10.1038/nature07957,1,0,0,1,15,0.5,0.5,0,336,175,"bicyclo[2.2.1]oct-7ene-2,3,5,6-tetracarboxylic dianhydride",This is not SDA,0,0,0,Supp,Nonasil,NON,,,,,,no,17.6,6,,
983,10.1038/nature07957,1,0,0.02,1,15,0.5,0.5,0,336,175,"bicyclo[2.2.1]oct-7ene-2,3,5,6-tetracarboxylic dianhydride",This is not SDA,0,0,0,Supp,Nonasil,NON,,,,,,no,17.6,6,,
984,10.1038/nature07957,1,0,0,1,15,0.5,0.5,0.02,336,175,"bicyclo[2.2.1]oct-7ene-2,3,5,6-tetracarboxylic dianhydride",This is not SDA,0,0,0,Supp,Nonasil,NON,,,,,,no,17.6,6,,
985,10.1038/nature07957,1,0.5,0,1,7.5,0.75,0.5,0,336,175,diquaternary ammonium,This is not SDA,0,0,0,Supp,ITQ-24+ITQ-37,IWR,-ITV,,,,,yes,15.6,12,10.5,30
986,10.1038/nature07957,1,0.5,0.03,1,7.5,0.75,0.5,0,336,175,diquaternary ammonium,This is not SDA,0,0,0,Supp,ITQ-24+ITQ-37,IWR,-ITV,,,,,yes,15.6,12,10.5,30
987,10.1038/nature07957,1,0.5,0,1,7.5,0.75,0.5,0.03,336,175,diquaternary ammonium,This is not SDA,0,0,0,Supp,ITQ-24+ITQ-37,IWR,-ITV,,,,,yes,15.6,12,10.5,30
988,10.1038/nature07957,1,0.5,0,1,22.5,0.75,0.5,0,336,175,diquaternary ammonium,This is not SDA,0,0,0,Supp,ITQ-24,IWR,,,,,,yes,15.6,12,,
989,10.1038/nature07957,1,0.5,0.03,1,22.5,0.75,0.5,0,336,175,diquaternary ammonium,This is not SDA,0,0,0,Supp,ITQ-24,IWR,,,,,,yes,15.6,12,,
990,10.1038/nature07957,1,0.5,0,1,22.5,0.75,0.5,0.03,336,175,diquaternary ammonium,This is not SDA,0,0,0,Supp,ITQ-24,IWR,,,,,,yes,15.6,12,,
991,10.1038/nature07957,1,0.2,0,1,6,0.6,0.5,0,336,175,diquaternary ammonium,This is not SDA,0,0,0,Supp,ITQ-24,IWR,,,,,,yes,15.6,12,,
992,10.1038/nature07957,1,0.2,0.024,1,6,0.6,0.5,0,336,175,diquaternary ammonium,This is not SDA,0,0,0,Supp,ITQ-24,IWR,,,,,,yes,15.6,12,,
993,10.1038/nature07957,1,0.2,0,1,6,0.6,0.5,0.024,336,175,diquaternary ammonium,This is not SDA,0,0,0,Supp,ITQ-24,IWR,,,,,,yes,15.6,12,,
994,10.1038/nature07957,1,0.2,0,1,18,0.6,0.5,0,336,175,diquaternary ammonium,This is not SDA,0,0,0,Supp,ITQ-24,IWR,,,,,,yes,15.6,12,,
995,10.1038/nature07957,1,0.2,0.024,1,18,0.6,0.5,0,336,175,diquaternary ammonium,This is not SDA,0,0,0,Supp,ITQ-24,IWR,,,,,,yes,15.6,12,,
996,10.1038/nature07957,1,0.2,0,1,18,0.6,0.5,0.024,336,175,diquaternary ammonium,This is not SDA,0,0,0,Supp,ITQ-24,IWR,,,,,,yes,15.6,12,,
997,10.1038/nature07957,1,0.067,0,1,5.335,0.534,0.5,0,336,175,diquaternary ammonium,This is not SDA,0,0,0,Supp,ITQ-24,IWR,,,,,,yes,15.6,12,,
998,10.1038/nature07957,1,0.067,0.021,1,5.335,0.534,0.5,0,336,175,diquaternary ammonium,This is not SDA,0,0,0,Supp,ITQ-24,IWR,,,,,,yes,15.6,12,,
999,10.1038/nature07957,1,0.067,0,1,5.335,0.534,0.5,0.021,336,175,diquaternary ammonium,This is not SDA,0,0,0,Supp,ITQ-24,IWR,,,,,,yes,15.6,12,,
1000,10.1038/nature07957,1,0.067,0,1,16.005,0.534,0.5,0,336,175,diquaternary ammonium,This is not SDA,0,0,0,Supp,ITQ-24,IWR,,,,,,yes,15.6,12,,
1001,10.1038/nature07957,1,0.067,0.021,1,16.005,0.534,0.5,0,336,175,diquaternary ammonium,This is not SDA,0,0,0,Supp,ITQ-24,IWR,,,,,,yes,15.6,12,,
1002,10.1038/nature07957,1,0.067,0,1,16.005,0.534,0.5,0.021,336,175,diquaternary ammonium,This is not SDA,0,0,0,Supp,ITQ-24,IWR,,,,,,yes,15.6,12,,
1003,10.1038/nature07957,1,0,0,1,5,0.5,0.5,0,336,175,diquaternary ammonium,This is not SDA,0,0,0,Supp,Amorphous,,,,,Amorphous,,no,,,,
1004,10.1038/nature07957,1,0,0.02,1,5,0.5,0.5,0,336,175,diquaternary ammonium,This is not SDA,0,0,0,Supp,Amorphous,,,,,Amorphous,,no,,,,
1005,10.1038/nature07957,1,0,0,1,5,0.5,0.5,0.02,336,175,diquaternary ammonium,This is not SDA,0,0,0,Supp,Amorphous,,,,,Amorphous,,no,,,,
1006,10.1038/nature07957,1,0,0,1,15,0.5,0.5,0,336,175,diquaternary ammonium,This is not SDA,0,0,0,Supp,Amorphous,,,,,Amorphous,,no,,,,
1007,10.1038/nature07957,1,0,0.02,1,15,0.5,0.5,0,336,175,diquaternary ammonium,This is not SDA,0,0,0,Supp,Amorphous,,,,,Amorphous,,no,,,,
1008,10.1038/nature07957,1,0,0,1,15,0.5,0.5,0.02,336,175,diquaternary ammonium,This is not SDA,0,0,0,Supp,Amorphous,,,,,Amorphous,,no,,,,
1009,10.1038/nature07957,1,0.5,0,1,7.5,0.75,0.5,0,336,175,N-methylmaleimide,CN1C(=O)C=CC1=O,853.951,499.219,3.014648438,Supp,ITQ-17,BEC,,,,,,yes,15.1,12,,
1010,10.1038/nature07957,1,0.5,0.03,1,7.5,0.75,0.5,0,336,175,N-methylmaleimide,CN1C(=O)C=CC1=O,853.951,499.219,3.014648438,Supp,ITQ-17,BEC,,,,,,yes,15.1,12,,
1011,10.1038/nature07957,1,0.5,0,1,7.5,0.75,0.5,0.03,336,175,N-methylmaleimide,CN1C(=O)C=CC1=O,853.951,499.219,3.014648438,Supp,ITQ-17,BEC,,,,,,yes,15.1,12,,
1012,10.1038/nature07957,1,0.5,0,1,22.5,0.75,0.5,0,336,175,N-methylmaleimide,CN1C(=O)C=CC1=O,853.951,499.219,3.014648438,Supp,ITQ-17,BEC,,,,,,yes,15.1,12,,
1013,10.1038/nature07957,1,0.5,0.03,1,22.5,0.75,0.5,0,336,175,N-methylmaleimide,CN1C(=O)C=CC1=O,853.951,499.219,3.014648438,Supp,ITQ-17,BEC,,,,,,yes,15.1,12,,
1014,10.1038/nature07957,1,0.5,0,1,22.5,0.75,0.5,0.03,336,175,N-methylmaleimide,CN1C(=O)C=CC1=O,853.951,499.219,3.014648438,Supp,ITQ-17,BEC,,,,,,yes,15.1,12,,
1015,10.1038/nature07957,1,0.2,0,1,6,0.6,0.5,0,336,175,N-methylmaleimide,CN1C(=O)C=CC1=O,853.951,499.219,3.014648438,Supp,ITQ-17,BEC,,,,,,yes,15.1,12,,
1016,10.1038/nature07957,1,0.2,0.024,1,6,0.6,0.5,0,336,175,N-methylmaleimide,CN1C(=O)C=CC1=O,853.951,499.219,3.014648438,Supp,ITQ-17,BEC,,,,,,yes,15.1,12,,
1017,10.1038/nature07957,1,0.2,0,1,6,0.6,0.5,0.024,336,175,N-methylmaleimide,CN1C(=O)C=CC1=O,853.951,499.219,3.014648438,Supp,ITQ-17,BEC,,,,,,yes,15.1,12,,
1018,10.1038/nature07957,1,0.2,0,1,18,0.6,0.5,0,336,175,N-methylmaleimide,CN1C(=O)C=CC1=O,853.951,499.219,3.014648438,Supp,ITQ-17,BEC,,,,,,yes,15.1,12,,
1019,10.1038/nature07957,1,0.2,0.024,1,18,0.6,0.5,0,336,175,N-methylmaleimide,CN1C(=O)C=CC1=O,853.951,499.219,3.014648438,Supp,ITQ-17,BEC,,,,,,yes,15.1,12,,
1020,10.1038/nature07957,1,0.2,0,1,18,0.6,0.5,0.024,336,175,N-methylmaleimide,CN1C(=O)C=CC1=O,853.951,499.219,3.014648438,Supp,Beta+ITQ-17,*BEA,BEC,,,,,yes,15.3,12,15.1,12
1021,10.1038/nature07957,1,0.067,0,1,5.335,0.534,0.5,0,336,175,N-methylmaleimide,CN1C(=O)C=CC1=O,853.951,499.219,3.014648438,Supp,ITQ-17,BEC,,,,,,yes,15.1,12,,
1022,10.1038/nature07957,1,0.067,0.021,1,5.335,0.534,0.5,0,336,175,N-methylmaleimide,CN1C(=O)C=CC1=O,853.951,499.219,3.014648438,Supp,Beta+ITQ-17,*BEA,BEC,,,,,yes,15.3,12,15.1,12
1023,10.1038/nature07957,1,0.067,0,1,5.335,0.534,0.5,0.021,336,175,N-methylmaleimide,CN1C(=O)C=CC1=O,853.951,499.219,3.014648438,Supp,Beta,*BEA,,,,,,no,15.3,12,,
1024,10.1038/nature07957,1,0.067,0,1,16.005,0.534,0.5,0,336,175,N-methylmaleimide,CN1C(=O)C=CC1=O,853.951,499.219,3.014648438,Supp,Beta+ITQ-17,*BEA,BEC,,,,,yes,15.3,12,15.1,12
1025,10.1038/nature07957,1,0.067,0.021,1,16.005,0.534,0.5,0,336,175,N-methylmaleimide,CN1C(=O)C=CC1=O,853.951,499.219,3.014648438,Supp,Beta,*BEA,,,,,,no,15.3,12,,
1026,10.1038/nature07957,1,0.067,0,1,16.005,0.534,0.5,0.021,336,175,N-methylmaleimide,CN1C(=O)C=CC1=O,853.951,499.219,3.014648438,Supp,Beta,*BEA,,,,,,no,15.3,12,,
1027,10.1038/nature07957,1,0,0,1,5,0.5,0.5,0,336,175,N-methylmaleimide,CN1C(=O)C=CC1=O,853.951,499.219,3.014648438,Supp,ITQ-17,BEC,,,,,,yes,15.1,12,,
1028,10.1038/nature07957,1,0,0.02,1,5,0.5,0.5,0,336,175,N-methylmaleimide,CN1C(=O)C=CC1=O,853.951,499.219,3.014648438,Supp,Beta ,*BEA,,,,,,no,15.3,12,,
1029,10.1038/nature07957,1,0,0,1,5,0.5,0.5,0.02,336,175,N-methylmaleimide,CN1C(=O)C=CC1=O,853.951,499.219,3.014648438,Supp,Beta,*BEA,,,,,,no,15.3,12,,
1030,10.1038/nature07957,1,0,0,1,15,0.5,0.5,0,336,175,N-methylmaleimide,CN1C(=O)C=CC1=O,853.951,499.219,3.014648438,Supp,Beta,*BEA,,,,,,no,15.3,12,,
1031,10.1038/nature07957,1,0,0.02,1,15,0.5,0.5,0,336,175,N-methylmaleimide,CN1C(=O)C=CC1=O,853.951,499.219,3.014648438,Supp,Beta,*BEA,,,,,,no,15.3,12,,
1032,10.1038/nature07957,1,0,0,1,15,0.5,0.5,0.02,336,175,N-methylmaleimide,CN1C(=O)C=CC1=O,853.951,499.219,3.014648438,Supp,Beta,*BEA,,,,,,no,15.3,12,,
1033,10.1038/nature05238,1,0.5,0,0.15,7.5,0,0.375,0,336,175,hexamethonium,C[N+](C)(C)CCCCCC[N+](C)(C)C,2072.7607,1070.3017,11.07692308,Supp,ITQ-22,IWW,,,,,,yes,16.6,12,,
1034,10.1038/nature05238,1,0.5,0,0.15,19.95,0,0.375,0,336,175,hexamethonium,C[N+](C)(C)CCCCCC[N+](C)(C)C,2072.7607,1070.3017,11.07692308,Supp,ITQ-22,IWW,,,,,,yes,16.6,12,,
1035,10.1038/nature05238,1,0.5,0,0.15,32.55,0,0.375,0,336,175,hexamethonium,C[N+](C)(C)CCCCCC[N+](C)(C)C,2072.7607,1070.3017,11.07692308,Supp,ITQ-22,IWW,,,,,,yes,16.6,12,,
1036,10.1038/nature05238,1,0.5,0,0.15,45,0,0.375,0,336,175,hexamethonium,C[N+](C)(C)CCCCCC[N+](C)(C)C,2072.7607,1070.3017,11.07692308,Supp,ITQ-22,IWW,,,,,,yes,16.6,12,,
1037,10.1038/nature05238,1,0.5,0,0.45,7.5,0,0.375,0,336,175,hexamethonium,C[N+](C)(C)CCCCCC[N+](C)(C)C,2072.7607,1070.3017,11.07692308,Supp,ITQ-24+ITQ-17,IWR,BEC,,,,,yes,15.6,12,15.1,12
1038,10.1038/nature05238,1,0.5,0,0.45,19.95,0,0.375,0,336,175,hexamethonium,C[N+](C)(C)CCCCCC[N+](C)(C)C,2072.7607,1070.3017,11.07692308,Supp,ITQ-22,IWW,,,,,,yes,16.6,12,,
1039,10.1038/nature05238,1,0.5,0,0.45,32.55,0,0.375,0,336,175,hexamethonium,C[N+](C)(C)CCCCCC[N+](C)(C)C,2072.7607,1070.3017,11.07692308,Supp,ITQ-22,IWW,,,,,,yes,16.6,12,,
1040,10.1038/nature05238,1,0.5,0,0.45,45,0,0.375,0,336,175,hexamethonium,C[N+](C)(C)CCCCCC[N+](C)(C)C,2072.7607,1070.3017,11.07692308,Supp,ITQ-22,IWW,,,,,,yes,16.6,12,,
1041,10.1038/nature05238,1,0.5,0,0.75,7.5,0,0.375,0,336,175,hexamethonium,C[N+](C)(C)CCCCCC[N+](C)(C)C,2072.7607,1070.3017,11.07692308,Supp,ITQ-24,IWR,,,,,,yes,15.6,12,,
1042,10.1038/nature05238,1,0.5,0,0.75,19.95,0,0.375,0,336,175,hexamethonium,C[N+](C)(C)CCCCCC[N+](C)(C)C,2072.7607,1070.3017,11.07692308,Supp,LAM,,,LAM,,,,no,,,,
1043,10.1038/nature05238,1,0.5,0,0.75,32.55,0,0.375,0,336,175,hexamethonium,C[N+](C)(C)CCCCCC[N+](C)(C)C,2072.7607,1070.3017,11.07692308,Supp,Amorphous,,,,,Amorphous,,no,,,,
1044,10.1038/nature05238,1,0.5,0,0.75,45,0,0.375,0,336,175,hexamethonium,C[N+](C)(C)CCCCCC[N+](C)(C)C,2072.7607,1070.3017,11.07692308,Supp,SSZ-31,*STO,,,,,,no,18.7,12,,
1045,10.1038/nature05238,1,0.5,0,0.15,7.5,0,0.375,0.0075,336,175,hexamethonium,C[N+](C)(C)CCCCCC[N+](C)(C)C,2072.7607,1070.3017,11.07692308,Supp,ITQ-22+ITQ-24+ITQ-33,IWW,ITT,,,,,yes,16.6,12,12.8,18
1046,10.1038/nature05238,1,0.5,0,0.15,19.95,0,0.375,0.0075,336,175,hexamethonium,C[N+](C)(C)CCCCCC[N+](C)(C)C,2072.7607,1070.3017,11.07692308,Supp,ITQ-22,IWW,,,,,,yes,16.6,12,,
1047,10.1038/nature05238,1,0.5,0,0.15,32.55,0,0.375,0.0075,336,175,hexamethonium,C[N+](C)(C)CCCCCC[N+](C)(C)C,2072.7607,1070.3017,11.07692308,Supp,ITQ-22,IWW,,,,,,yes,16.6,12,,
1048,10.1038/nature05238,1,0.5,0,0.15,45,0,0.375,0.0075,336,175,hexamethonium,C[N+](C)(C)CCCCCC[N+](C)(C)C,2072.7607,1070.3017,11.07692308,Supp,ITQ-22,IWW,,,,,,yes,16.6,12,,
1049,10.1038/nature05238,1,0.5,0,0.45,7.5,0,0.375,0.0075,336,175,hexamethonium,C[N+](C)(C)CCCCCC[N+](C)(C)C,2072.7607,1070.3017,11.07692308,Supp,ITQ-24+ITQ-17,IWR,BEC,,,,,yes,15.6,12,15.1,12
1050,10.1038/nature05238,1,0.5,0,0.45,19.95,0,0.375,0.0075,336,175,hexamethonium,C[N+](C)(C)CCCCCC[N+](C)(C)C,2072.7607,1070.3017,11.07692308,Supp,ITQ-22,IWW,,,,,,yes,16.6,12,,
1051,10.1038/nature05238,1,0.5,0,0.45,32.55,0,0.375,0.0075,336,175,hexamethonium,C[N+](C)(C)CCCCCC[N+](C)(C)C,2072.7607,1070.3017,11.07692308,Supp,ITQ-22,IWW,,,,,,yes,16.6,12,,
1052,10.1038/nature05238,1,0.5,0,0.45,45,0,0.375,0.0075,336,175,hexamethonium,C[N+](C)(C)CCCCCC[N+](C)(C)C,2072.7607,1070.3017,11.07692308,Supp,ITQ-22,IWW,,,,,,yes,16.6,12,,
1053,10.1038/nature05238,1,0.5,0,0.75,7.5,0,0.375,0.0075,336,175,hexamethonium,C[N+](C)(C)CCCCCC[N+](C)(C)C,2072.7607,1070.3017,11.07692308,Supp,ITQ-24,IWR,,,,,,yes,15.6,12,,
1054,10.1038/nature05238,1,0.5,0,0.75,19.95,0,0.375,0.0075,336,175,hexamethonium,C[N+](C)(C)CCCCCC[N+](C)(C)C,2072.7607,1070.3017,11.07692308,Supp,LAM,,,LAM,,,,no,,,,
1055,10.1038/nature05238,1,0.5,0,0.75,32.55,0,0.375,0.0075,336,175,hexamethonium,C[N+](C)(C)CCCCCC[N+](C)(C)C,2072.7607,1070.3017,11.07692308,Supp,Amorphous,,,,,Amorphous,,no,,,,
1056,10.1038/nature05238,1,0.5,0,0.75,45,0,0.375,0.0075,336,175,hexamethonium,C[N+](C)(C)CCCCCC[N+](C)(C)C,2072.7607,1070.3017,11.07692308,Supp,Amorphous,,,,,Amorphous,,no,,,,
1057,10.1038/nature05238,1,0.5,0,0.15,4.5,0,0.375,0.03,336,175,hexamethonium,C[N+](C)(C)CCCCCC[N+](C)(C)C,2072.7607,1070.3017,11.07692308,Supp,ITQ-33,ITT,,,,,,yes,12.8,18,,
1058,10.1038/nature05238,1,0.5,0,0.15,7.5,0,0.375,0.03,336,175,hexamethonium,C[N+](C)(C)CCCCCC[N+](C)(C)C,2072.7607,1070.3017,11.07692308,Supp,ITQ-33+ITQ-24,ITT,IWR,,,,,yes,12.8,18,15.6,12
1059,10.1038/nature05238,1,0.5,0,0.15,19.95,0,0.375,0.03,336,175,hexamethonium,C[N+](C)(C)CCCCCC[N+](C)(C)C,2072.7607,1070.3017,11.07692308,Supp,ITQ-22,IWW,,,,,,yes,16.6,12,,
1060,10.1038/nature05238,1,0.5,0,0.15,32.55,0,0.375,0.03,336,175,hexamethonium,C[N+](C)(C)CCCCCC[N+](C)(C)C,2072.7607,1070.3017,11.07692308,Supp,ITQ-22,IWW,,,,,,yes,16.6,12,,
1061,10.1038/nature05238,1,0.5,0,0.15,45,0,0.375,0.03,336,175,hexamethonium,C[N+](C)(C)CCCCCC[N+](C)(C)C,2072.7607,1070.3017,11.07692308,Supp,ITQ-22,IWW,,,,,,yes,16.6,12,,
1062,10.1038/nature05238,1,0.5,0,0.45,7.5,0,0.375,0.03,336,175,hexamethonium,C[N+](C)(C)CCCCCC[N+](C)(C)C,2072.7607,1070.3017,11.07692308,Supp,ITQ-24,IWR,,,,,,yes,15.6,12,,
1063,10.1038/nature05238,1,0.5,0,0.45,19.95,0,0.375,0.03,336,175,hexamethonium,C[N+](C)(C)CCCCCC[N+](C)(C)C,2072.7607,1070.3017,11.07692308,Supp,ITQ-24,IWR,,,,,,yes,15.6,12,,
1064,10.1038/nature05238,1,0.5,0,0.45,32.55,0,0.375,0.03,336,175,hexamethonium,C[N+](C)(C)CCCCCC[N+](C)(C)C,2072.7607,1070.3017,11.07692308,Supp,ITQ-22,IWW,,,,,,yes,16.6,12,,
1065,10.1038/nature05238,1,0.5,0,0.45,45,0,0.375,0.03,336,175,hexamethonium,C[N+](C)(C)CCCCCC[N+](C)(C)C,2072.7607,1070.3017,11.07692308,Supp,ITQ-22,IWW,,,,,,yes,16.6,12,,
1066,10.1038/nature05238,1,0.5,0,0.75,7.5,0,0.375,0.03,336,175,hexamethonium,C[N+](C)(C)CCCCCC[N+](C)(C)C,2072.7607,1070.3017,11.07692308,Supp,ITQ-24,IWR,,,,,,yes,15.6,12,,
1067,10.1038/nature05238,1,0.5,0,0.75,19.95,0,0.375,0.03,336,175,hexamethonium,C[N+](C)(C)CCCCCC[N+](C)(C)C,2072.7607,1070.3017,11.07692308,Supp,ITQ-24,IWR,,,,,,yes,15.6,12,,
1068,10.1038/nature05238,1,0.5,0,0.75,32.55,0,0.375,0.03,336,175,hexamethonium,C[N+](C)(C)CCCCCC[N+](C)(C)C,2072.7607,1070.3017,11.07692308,Supp,Amorphous,,,,,Amorphous,,no,,,,
1069,10.1038/nature05238,1,0.5,0,0.75,45,0,0.375,0.03,336,175,hexamethonium,C[N+](C)(C)CCCCCC[N+](C)(C)C,2072.7607,1070.3017,11.07692308,Supp,Amorphous,,,,,Amorphous,,no,,,,
1070,10.1038/nature05238,1,0.5,0,0.15,4.5,0,0.375,0.075,336,175,hexamethonium,C[N+](C)(C)CCCCCC[N+](C)(C)C,2072.7607,1070.3017,11.07692308,Supp,ITQ-33,ITT,,,,,,yes,12.8,18,,
1071,10.1038/nature05238,1,0.5,0,0.15,7.5,0,0.375,0.075,336,175,hexamethonium,C[N+](C)(C)CCCCCC[N+](C)(C)C,2072.7607,1070.3017,11.07692308,Supp,ITQ-33+ITQ-24,ITT,IWR,,,,,yes,12.8,18,15.6,12
1072,10.1038/nature05238,1,0.5,0,0.15,19.95,0,0.375,0.075,336,175,hexamethonium,C[N+](C)(C)CCCCCC[N+](C)(C)C,2072.7607,1070.3017,11.07692308,Supp,ITQ-22+ITQ-24,IWW,IWR,,,,,yes,16.6,12,15.6,12
1073,10.1038/nature05238,1,0.5,0,0.15,32.55,0,0.375,0.075,336,175,hexamethonium,C[N+](C)(C)CCCCCC[N+](C)(C)C,2072.7607,1070.3017,11.07692308,Supp,ITQ-22,IWW,,,,,,yes,16.6,12,,
1074,10.1038/nature05238,1,0.5,0,0.15,45,0,0.375,0.075,336,175,hexamethonium,C[N+](C)(C)CCCCCC[N+](C)(C)C,2072.7607,1070.3017,11.07692308,Supp,ITQ-22,IWW,,,,,,yes,16.6,12,,
1075,10.1038/nature05238,1,0.5,0,0.45,7.5,0,0.375,0.075,336,175,hexamethonium,C[N+](C)(C)CCCCCC[N+](C)(C)C,2072.7607,1070.3017,11.07692308,Supp,ITQ-24,IWR,,,,,,yes,15.6,12,,
1076,10.1038/nature05238,1,0.5,0,0.45,19.95,0,0.375,0.075,336,175,hexamethonium,C[N+](C)(C)CCCCCC[N+](C)(C)C,2072.7607,1070.3017,11.07692308,Supp,ITQ-24,IWR,,,,,,yes,15.6,12,,
1077,10.1038/nature05238,1,0.5,0,0.45,32.55,0,0.375,0.075,336,175,hexamethonium,C[N+](C)(C)CCCCCC[N+](C)(C)C,2072.7607,1070.3017,11.07692308,Supp,ITQ-24,IWR,,,,,,yes,15.6,12,,
1078,10.1038/nature05238,1,0.5,0,0.45,45,0,0.375,0.075,336,175,hexamethonium,C[N+](C)(C)CCCCCC[N+](C)(C)C,2072.7607,1070.3017,11.07692308,Supp,ITQ-22,IWW,,,,,,yes,16.6,12,,
1079,10.1038/nature05238,1,0.5,0,0.75,7.5,0,0.375,0.075,336,175,hexamethonium,C[N+](C)(C)CCCCCC[N+](C)(C)C,2072.7607,1070.3017,11.07692308,Supp,ITQ-24,IWR,,,,,,yes,15.6,12,,
1080,10.1038/nature05238,1,0.5,0,0.75,19.95,0,0.375,0.075,336,175,hexamethonium,C[N+](C)(C)CCCCCC[N+](C)(C)C,2072.7607,1070.3017,11.07692308,Supp,ITQ-24,IWR,,,,,,yes,15.6,12,,
1081,10.1038/nature05238,1,0.5,0,0.75,32.55,0,0.375,0.075,336,175,hexamethonium,C[N+](C)(C)CCCCCC[N+](C)(C)C,2072.7607,1070.3017,11.07692308,Supp,Amorphous,,,,,Amorphous,,no,,,,
1082,10.1038/nature05238,1,0.5,0,0.75,45,0,0.375,0.075,336,175,hexamethonium,C[N+](C)(C)CCCCCC[N+](C)(C)C,2072.7607,1070.3017,11.07692308,Supp,Amorphous,,,,,Amorphous,,no,,,,
1083,10.1038/nature05238,1,0.25,0,0.125,6.25,0,0.3125,0,336,175,hexamethonium,C[N+](C)(C)CCCCCC[N+](C)(C)C,2072.7607,1070.3017,11.07692308,Supp,ITQ-22,IWW,,,,,,yes,16.6,12,,
1084,10.1038/nature05238,1,0.25,0,0.125,16.625,0,0.3125,0,336,175,hexamethonium,C[N+](C)(C)CCCCCC[N+](C)(C)C,2072.7607,1070.3017,11.07692308,Supp,ITQ-22,IWW,,,,,,yes,16.6,12,,
1085,10.1038/nature05238,1,0.25,0,0.125,27.125,0,0.3125,0,336,175,hexamethonium,C[N+](C)(C)CCCCCC[N+](C)(C)C,2072.7607,1070.3017,11.07692308,Supp,ITQ-22,IWW,,,,,,yes,16.6,12,,
1086,10.1038/nature05238,1,0.25,0,0.125,37.5,0,0.3125,0,336,175,hexamethonium,C[N+](C)(C)CCCCCC[N+](C)(C)C,2072.7607,1070.3017,11.07692308,Supp,ITQ-22,IWW,,,,,,yes,16.6,12,,
1087,10.1038/nature05238,1,0.25,0,0.375,6.25,0,0.3125,0,336,175,hexamethonium,C[N+](C)(C)CCCCCC[N+](C)(C)C,2072.7607,1070.3017,11.07692308,Supp,ITQ-22,IWW,,,,,,yes,16.6,12,,
1088,10.1038/nature05238,1,0.25,0,0.375,16.625,0,0.3125,0,336,175,hexamethonium,C[N+](C)(C)CCCCCC[N+](C)(C)C,2072.7607,1070.3017,11.07692308,Supp,ITQ-22,IWW,,,,,,yes,16.6,12,,
1089,10.1038/nature05238,1,0.25,0,0.375,27.125,0,0.3125,0,336,175,hexamethonium,C[N+](C)(C)CCCCCC[N+](C)(C)C,2072.7607,1070.3017,11.07692308,Supp,SSZ-31,*STO,,,,,,no,18.7,12,,
1090,10.1038/nature05238,1,0.25,0,0.375,37.5,0,0.3125,0,336,175,hexamethonium,C[N+](C)(C)CCCCCC[N+](C)(C)C,2072.7607,1070.3017,11.07692308,Supp,SSZ-31,*STO,,,,,,no,18.7,12,,
1091,10.1038/nature05238,1,0.25,0,0.625,6.25,0,0.3125,0,336,175,hexamethonium,C[N+](C)(C)CCCCCC[N+](C)(C)C,2072.7607,1070.3017,11.07692308,Supp,LAM,,,LAM,,,,no,,,,
1092,10.1038/nature05238,1,0.25,0,0.625,16.625,0,0.3125,0,336,175,hexamethonium,C[N+](C)(C)CCCCCC[N+](C)(C)C,2072.7607,1070.3017,11.07692308,Supp,LAM,,,LAM,,,,no,,,,
1093,10.1038/nature05238,1,0.25,0,0.625,27.125,0,0.3125,0,336,175,hexamethonium,C[N+](C)(C)CCCCCC[N+](C)(C)C,2072.7607,1070.3017,11.07692308,Supp,LAM,,,LAM,,,,no,,,,
1094,10.1038/nature05238,1,0.25,0,0.625,37.5,0,0.3125,0,336,175,hexamethonium,C[N+](C)(C)CCCCCC[N+](C)(C)C,2072.7607,1070.3017,11.07692308,Supp,SSZ-31,*STO,,,,,,no,18.7,12,,
1095,10.1038/nature05238,1,0.25,0,0.125,6.25,0,0.3125,0.00625,336,175,hexamethonium,C[N+](C)(C)CCCCCC[N+](C)(C)C,2072.7607,1070.3017,11.07692308,Supp,ITQ-22,IWW,,,,,,yes,16.6,12,,
1096,10.1038/nature05238,1,0.25,0,0.125,16.625,0,0.3125,0.00625,336,175,hexamethonium,C[N+](C)(C)CCCCCC[N+](C)(C)C,2072.7607,1070.3017,11.07692308,Supp,ITQ-22,IWW,,,,,,yes,16.6,12,,
1097,10.1038/nature05238,1,0.25,0,0.125,27.125,0,0.3125,0.00625,336,175,hexamethonium,C[N+](C)(C)CCCCCC[N+](C)(C)C,2072.7607,1070.3017,11.07692308,Supp,ITQ-22,IWW,,,,,,yes,16.6,12,,
1098,10.1038/nature05238,1,0.25,0,0.125,37.5,0,0.3125,0.00625,336,175,hexamethonium,C[N+](C)(C)CCCCCC[N+](C)(C)C,2072.7607,1070.3017,11.07692308,Supp,ITQ-22,IWW,,,,,,yes,16.6,12,,
1099,10.1038/nature05238,1,0.25,0,0.375,6.25,0,0.3125,0.00625,336,175,hexamethonium,C[N+](C)(C)CCCCCC[N+](C)(C)C,2072.7607,1070.3017,11.07692308,Supp,ITQ-24,IWR,,,,,,yes,15.6,12,,
1100,10.1038/nature05238,1,0.25,0,0.375,16.625,0,0.3125,0.00625,336,175,hexamethonium,C[N+](C)(C)CCCCCC[N+](C)(C)C,2072.7607,1070.3017,11.07692308,Supp,ITQ-22,IWW,,,,,,yes,16.6,12,,
1101,10.1038/nature05238,1,0.25,0,0.375,27.125,0,0.3125,0.00625,336,175,hexamethonium,C[N+](C)(C)CCCCCC[N+](C)(C)C,2072.7607,1070.3017,11.07692308,Supp,Amorphous,,,,,Amorphous,,no,,,,
1102,10.1038/nature05238,1,0.25,0,0.375,37.5,0,0.3125,0.00625,336,175,hexamethonium,C[N+](C)(C)CCCCCC[N+](C)(C)C,2072.7607,1070.3017,11.07692308,Supp,SSZ-31,*STO,,,,,,no,18.7,12,,
1103,10.1038/nature05238,1,0.25,0,0.625,6.25,0,0.3125,0.00625,336,175,hexamethonium,C[N+](C)(C)CCCCCC[N+](C)(C)C,2072.7607,1070.3017,11.07692308,Supp,ITQ-24,IWR,,,,,,yes,15.6,12,,
1104,10.1038/nature05238,1,0.25,0,0.625,16.625,0,0.3125,0.00625,336,175,hexamethonium,C[N+](C)(C)CCCCCC[N+](C)(C)C,2072.7607,1070.3017,11.07692308,Supp,LAM,,,LAM,,,,no,,,,
1105,10.1038/nature05238,1,0.25,0,0.625,27.125,0,0.3125,0.00625,336,175,hexamethonium,C[N+](C)(C)CCCCCC[N+](C)(C)C,2072.7607,1070.3017,11.07692308,Supp,Amorphous,,,,,Amorphous,,no,,,,
1106,10.1038/nature05238,1,0.25,0,0.625,37.5,0,0.3125,0.00625,336,175,hexamethonium,C[N+](C)(C)CCCCCC[N+](C)(C)C,2072.7607,1070.3017,11.07692308,Supp,Amorphous,,,,,Amorphous,,no,,,,
1107,10.1038/nature05238,1,0.25,0,0.125,6.25,0,0.3125,0.025,336,175,hexamethonium,C[N+](C)(C)CCCCCC[N+](C)(C)C,2072.7607,1070.3017,11.07692308,Supp,ITQ-24,IWR,,,,,,yes,15.6,12,,
1108,10.1038/nature05238,1,0.25,0,0.125,16.625,0,0.3125,0.025,336,175,hexamethonium,C[N+](C)(C)CCCCCC[N+](C)(C)C,2072.7607,1070.3017,11.07692308,Supp,ITQ-22,IWW,,,,,,yes,16.6,12,,
1109,10.1038/nature05238,1,0.25,0,0.125,27.125,0,0.3125,0.025,336,175,hexamethonium,C[N+](C)(C)CCCCCC[N+](C)(C)C,2072.7607,1070.3017,11.07692308,Supp,ITQ-22,IWW,,,,,,yes,16.6,12,,
1110,10.1038/nature05238,1,0.25,0,0.125,37.5,0,0.3125,0.025,336,175,hexamethonium,C[N+](C)(C)CCCCCC[N+](C)(C)C,2072.7607,1070.3017,11.07692308,Supp,ITQ-22,IWW,,,,,,yes,16.6,12,,
1111,10.1038/nature05238,1,0.25,0,0.375,6.25,0,0.3125,0.025,336,175,hexamethonium,C[N+](C)(C)CCCCCC[N+](C)(C)C,2072.7607,1070.3017,11.07692308,Supp,ITQ-24,IWR,,,,,,yes,15.6,12,,
1112,10.1038/nature05238,1,0.25,0,0.375,16.625,0,0.3125,0.025,336,175,hexamethonium,C[N+](C)(C)CCCCCC[N+](C)(C)C,2072.7607,1070.3017,11.07692308,Supp,ITQ-22+ITQ-24,IWW,IWR,,,,,yes,16.6,12,15.6,12
1113,10.1038/nature05238,1,0.25,0,0.375,27.125,0,0.3125,0.025,336,175,hexamethonium,C[N+](C)(C)CCCCCC[N+](C)(C)C,2072.7607,1070.3017,11.07692308,Supp,ITQ-22,IWW,,,,,,yes,16.6,12,,
1114,10.1038/nature05238,1,0.25,0,0.375,37.5,0,0.3125,0.025,336,175,hexamethonium,C[N+](C)(C)CCCCCC[N+](C)(C)C,2072.7607,1070.3017,11.07692308,Supp,SSZ-31,*STO,,,,,,no,18.7,12,,
1115,10.1038/nature05238,1,0.25,0,0.625,6.25,0,0.3125,0.025,336,175,hexamethonium,C[N+](C)(C)CCCCCC[N+](C)(C)C,2072.7607,1070.3017,11.07692308,Supp,ITQ-24,IWR,,,,,,yes,15.6,12,,
1116,10.1038/nature05238,1,0.25,0,0.625,16.625,0,0.3125,0.025,336,175,hexamethonium,C[N+](C)(C)CCCCCC[N+](C)(C)C,2072.7607,1070.3017,11.07692308,Supp,Amorphous,,,,,Amorphous,,no,,,,
1117,10.1038/nature05238,1,0.25,0,0.625,27.125,0,0.3125,0.025,336,175,hexamethonium,C[N+](C)(C)CCCCCC[N+](C)(C)C,2072.7607,1070.3017,11.07692308,Supp,Amorphous,,,,,Amorphous,,no,,,,
1118,10.1038/nature05238,1,0.25,0,0.625,37.5,0,0.3125,0.025,336,175,hexamethonium,C[N+](C)(C)CCCCCC[N+](C)(C)C,2072.7607,1070.3017,11.07692308,Supp,Amorphous,,,,,Amorphous,,no,,,,
1119,10.1038/nature05238,1,0.25,0,0.125,6.25,0,0.3125,0.0625,336,175,hexamethonium,C[N+](C)(C)CCCCCC[N+](C)(C)C,2072.7607,1070.3017,11.07692308,Supp,ITQ-24,IWR,,,,,,yes,15.6,12,,
1120,10.1038/nature05238,1,0.25,0,0.125,16.625,0,0.3125,0.0625,336,175,hexamethonium,C[N+](C)(C)CCCCCC[N+](C)(C)C,2072.7607,1070.3017,11.07692308,Supp,ITQ-24,IWR,,,,,,yes,15.6,12,,
1121,10.1038/nature05238,1,0.25,0,0.125,27.125,0,0.3125,0.0625,336,175,hexamethonium,C[N+](C)(C)CCCCCC[N+](C)(C)C,2072.7607,1070.3017,11.07692308,Supp,ITQ-22,IWW,,,,,,yes,16.6,12,,
1122,10.1038/nature05238,1,0.25,0,0.125,37.5,0,0.3125,0.0625,336,175,hexamethonium,C[N+](C)(C)CCCCCC[N+](C)(C)C,2072.7607,1070.3017,11.07692308,Supp,ITQ-22,IWW,,,,,,yes,16.6,12,,
1123,10.1038/nature05238,1,0.25,0,0.375,6.25,0,0.3125,0.0625,336,175,hexamethonium,C[N+](C)(C)CCCCCC[N+](C)(C)C,2072.7607,1070.3017,11.07692308,Supp,ITQ-24,IWR,,,,,,yes,15.6,12,,
1124,10.1038/nature05238,1,0.25,0,0.375,16.625,0,0.3125,0.0625,336,175,hexamethonium,C[N+](C)(C)CCCCCC[N+](C)(C)C,2072.7607,1070.3017,11.07692308,Supp,ITQ-24,IWR,,,,,,yes,15.6,12,,
1125,10.1038/nature05238,1,0.25,0,0.375,27.125,0,0.3125,0.0625,336,175,hexamethonium,C[N+](C)(C)CCCCCC[N+](C)(C)C,2072.7607,1070.3017,11.07692308,Supp,ITQ-24,IWR,,,,,,yes,15.6,12,,
1126,10.1038/nature05238,1,0.25,0,0.375,37.5,0,0.3125,0.0625,336,175,hexamethonium,C[N+](C)(C)CCCCCC[N+](C)(C)C,2072.7607,1070.3017,11.07692308,Supp,EU-1,EUO,,,,,,no,17.1,10,,
1127,10.1038/nature05238,1,0.25,0,0.625,6.25,0,0.3125,0.0625,336,175,hexamethonium,C[N+](C)(C)CCCCCC[N+](C)(C)C,2072.7607,1070.3017,11.07692308,Supp,ITQ-24,IWR,,,,,,yes,15.6,12,,
1128,10.1038/nature05238,1,0.25,0,0.625,16.625,0,0.3125,0.0625,336,175,hexamethonium,C[N+](C)(C)CCCCCC[N+](C)(C)C,2072.7607,1070.3017,11.07692308,Supp,LAM,,,LAM,,,,no,,,,
1129,10.1038/nature05238,1,0.25,0,0.625,27.125,0,0.3125,0.0625,336,175,hexamethonium,C[N+](C)(C)CCCCCC[N+](C)(C)C,2072.7607,1070.3017,11.07692308,Supp,LAM,,,LAM,,,,no,,,,
1130,10.1038/nature05238,1,0.25,0,0.625,37.5,0,0.3125,0.0625,336,175,hexamethonium,C[N+](C)(C)CCCCCC[N+](C)(C)C,2072.7607,1070.3017,11.07692308,Supp,Amorphous,,,,,Amorphous,,no,,,,
1131,10.1038/nature05238,1,0.067,0,0.1067,5.335,0,0.26675,0,336,175,hexamethonium,C[N+](C)(C)CCCCCC[N+](C)(C)C,2072.7607,1070.3017,11.07692308,Supp,Amorphous,,,,,Amorphous,,no,,,,
1132,10.1038/nature05238,1,0.067,0,0.1067,14.1911,0,0.26675,0,336,175,hexamethonium,C[N+](C)(C)CCCCCC[N+](C)(C)C,2072.7607,1070.3017,11.07692308,Supp,Amorphous,,,,,Amorphous,,no,,,,
1133,10.1038/nature05238,1,0.067,0,0.1067,23.1539,0,0.26675,0,336,175,hexamethonium,C[N+](C)(C)CCCCCC[N+](C)(C)C,2072.7607,1070.3017,11.07692308,Supp,SSZ-31,*STO,,,,,,no,18.7,12,,
1134,10.1038/nature05238,1,0.067,0,0.1067,32.01,0,0.26675,0,336,175,hexamethonium,C[N+](C)(C)CCCCCC[N+](C)(C)C,2072.7607,1070.3017,11.07692308,Supp,SSZ-31,*STO,,,,,,no,18.7,12,,
1135,10.1038/nature05238,1,0.067,0,0.3201,5.335,0,0.26675,0,336,175,hexamethonium,C[N+](C)(C)CCCCCC[N+](C)(C)C,2072.7607,1070.3017,11.07692308,Supp,LAM,,,LAM,,,,no,,,,
1136,10.1038/nature05238,1,0.067,0,0.3201,14.1911,0,0.26675,0,336,175,hexamethonium,C[N+](C)(C)CCCCCC[N+](C)(C)C,2072.7607,1070.3017,11.07692308,Supp,LAM,,,LAM,,,,no,,,,
1137,10.1038/nature05238,1,0.067,0,0.3201,23.1539,0,0.26675,0,336,175,hexamethonium,C[N+](C)(C)CCCCCC[N+](C)(C)C,2072.7607,1070.3017,11.07692308,Supp,LAM,,,LAM,,,,no,,,,
1138,10.1038/nature05238,1,0.067,0,0.3201,32.01,0,0.26675,0,336,175,hexamethonium,C[N+](C)(C)CCCCCC[N+](C)(C)C,2072.7607,1070.3017,11.07692308,Supp,SSZ-31,*STO,,,,,,no,18.7,12,,
1139,10.1038/nature05238,1,0.067,0,0.5335,5.335,0,0.26675,0,336,175,hexamethonium,C[N+](C)(C)CCCCCC[N+](C)(C)C,2072.7607,1070.3017,11.07692308,Supp,LAM,,,LAM,,,,no,,,,
1140,10.1038/nature05238,1,0.067,0,0.5335,14.1911,0,0.26675,0,336,175,hexamethonium,C[N+](C)(C)CCCCCC[N+](C)(C)C,2072.7607,1070.3017,11.07692308,Supp,LAM,,,LAM,,,,no,,,,
1141,10.1038/nature05238,1,0.067,0,0.5335,23.1539,0,0.26675,0,336,175,hexamethonium,C[N+](C)(C)CCCCCC[N+](C)(C)C,2072.7607,1070.3017,11.07692308,Supp,LAM,,,LAM,,,,no,,,,
1142,10.1038/nature05238,1,0.067,0,0.5335,32.01,0,0.26675,0,336,175,hexamethonium,C[N+](C)(C)CCCCCC[N+](C)(C)C,2072.7607,1070.3017,11.07692308,Supp,SSZ-31,*STO,,,,,,no,18.7,12,,
1143,10.1038/nature05238,1,0.067,0,0.1067,5.335,0,0.26675,0.005335,336,175,hexamethonium,C[N+](C)(C)CCCCCC[N+](C)(C)C,2072.7607,1070.3017,11.07692308,Supp,Amorphous,,,,,Amorphous,,no,,,,
1144,10.1038/nature05238,1,0.067,0,0.1067,14.1911,0,0.26675,0.005335,336,175,hexamethonium,C[N+](C)(C)CCCCCC[N+](C)(C)C,2072.7607,1070.3017,11.07692308,Supp,Amorphous,,,,,Amorphous,,no,,,,
1145,10.1038/nature05238,1,0.067,0,0.1067,23.1539,0,0.26675,0.005335,336,175,hexamethonium,C[N+](C)(C)CCCCCC[N+](C)(C)C,2072.7607,1070.3017,11.07692308,Supp,Amorphous,,,,,Amorphous,,no,,,,
1146,10.1038/nature05238,1,0.067,0,0.1067,32.01,0,0.26675,0.005335,336,175,hexamethonium,C[N+](C)(C)CCCCCC[N+](C)(C)C,2072.7607,1070.3017,11.07692308,Supp,Amorphous,,,,,Amorphous,,no,,,,
1147,10.1038/nature05238,1,0.067,0,0.3201,5.335,0,0.26675,0.005335,336,175,hexamethonium,C[N+](C)(C)CCCCCC[N+](C)(C)C,2072.7607,1070.3017,11.07692308,Supp,LAM,,,LAM,,,,no,,,,
1148,10.1038/nature05238,1,0.067,0,0.3201,14.1911,0,0.26675,0.005335,336,175,hexamethonium,C[N+](C)(C)CCCCCC[N+](C)(C)C,2072.7607,1070.3017,11.07692308,Supp,LAM,,,LAM,,,,no,,,,
1149,10.1038/nature05238,1,0.067,0,0.3201,23.1539,0,0.26675,0.005335,336,175,hexamethonium,C[N+](C)(C)CCCCCC[N+](C)(C)C,2072.7607,1070.3017,11.07692308,Supp,Amorphous,,,,,Amorphous,,no,,,,
1150,10.1038/nature05238,1,0.067,0,0.3201,32.01,0,0.26675,0.005335,336,175,hexamethonium,C[N+](C)(C)CCCCCC[N+](C)(C)C,2072.7607,1070.3017,11.07692308,Supp,SSZ-31,*STO,,,,,,no,18.7,12,,
1151,10.1038/nature05238,1,0.067,0,0.5335,5.335,0,0.26675,0.005335,336,175,hexamethonium,C[N+](C)(C)CCCCCC[N+](C)(C)C,2072.7607,1070.3017,11.07692308,Supp,ITQ-24,IWR,,,,,,yes,15.6,12,,
1152,10.1038/nature05238,1,0.067,0,0.5335,14.1911,0,0.26675,0.005335,336,175,hexamethonium,C[N+](C)(C)CCCCCC[N+](C)(C)C,2072.7607,1070.3017,11.07692308,Supp,LAM,,,LAM,,,,no,,,,
1153,10.1038/nature05238,1,0.067,0,0.5335,23.1539,0,0.26675,0.005335,336,175,hexamethonium,C[N+](C)(C)CCCCCC[N+](C)(C)C,2072.7607,1070.3017,11.07692308,Supp,LAM,,,LAM,,,,no,,,,
1154,10.1038/nature05238,1,0.067,0,0.5335,32.01,0,0.26675,0.005335,336,175,hexamethonium,C[N+](C)(C)CCCCCC[N+](C)(C)C,2072.7607,1070.3017,11.07692308,Supp,LAM,,,LAM,,,,no,,,,
1155,10.1038/nature05238,1,0.067,0,0.1067,5.335,0,0.26675,0.02134,336,175,hexamethonium,C[N+](C)(C)CCCCCC[N+](C)(C)C,2072.7607,1070.3017,11.07692308,Supp,Amorphous,,,,,Amorphous,,no,,,,
1156,10.1038/nature05238,1,0.067,0,0.1067,14.1911,0,0.26675,0.02134,336,175,hexamethonium,C[N+](C)(C)CCCCCC[N+](C)(C)C,2072.7607,1070.3017,11.07692308,Supp,Amorphous,,,,,Amorphous,,no,,,,
1157,10.1038/nature05238,1,0.067,0,0.1067,23.1539,0,0.26675,0.02134,336,175,hexamethonium,C[N+](C)(C)CCCCCC[N+](C)(C)C,2072.7607,1070.3017,11.07692308,Supp,Amorphous,,,,,Amorphous,,no,,,,
1158,10.1038/nature05238,1,0.067,0,0.1067,32.01,0,0.26675,0.02134,336,175,hexamethonium,C[N+](C)(C)CCCCCC[N+](C)(C)C,2072.7607,1070.3017,11.07692308,Supp,Amorphous,,,,,Amorphous,,no,,,,
1159,10.1038/nature05238,1,0.067,0,0.3201,5.335,0,0.26675,0.02134,336,175,hexamethonium,C[N+](C)(C)CCCCCC[N+](C)(C)C,2072.7607,1070.3017,11.07692308,Supp,LAM,,,LAM,,,,no,,,,
1160,10.1038/nature05238,1,0.067,0,0.3201,14.1911,0,0.26675,0.02134,336,175,hexamethonium,C[N+](C)(C)CCCCCC[N+](C)(C)C,2072.7607,1070.3017,11.07692308,Supp,Amorphous,,,,,Amorphous,,no,,,,
1161,10.1038/nature05238,1,0.067,0,0.3201,23.1539,0,0.26675,0.02134,336,175,hexamethonium,C[N+](C)(C)CCCCCC[N+](C)(C)C,2072.7607,1070.3017,11.07692308,Supp,Amorphous,,,,,Amorphous,,no,,,,
1162,10.1038/nature05238,1,0.067,0,0.3201,32.01,0,0.26675,0.02134,336,175,hexamethonium,C[N+](C)(C)CCCCCC[N+](C)(C)C,2072.7607,1070.3017,11.07692308,Supp,Amorphous,,,,,Amorphous,,no,,,,
1163,10.1038/nature05238,1,0.067,0,0.5335,5.335,0,0.26675,0.02134,336,175,hexamethonium,C[N+](C)(C)CCCCCC[N+](C)(C)C,2072.7607,1070.3017,11.07692308,Supp,ITQ-24,IWR,,,,,,yes,15.6,12,,
1164,10.1038/nature05238,1,0.067,0,0.5335,14.1911,0,0.26675,0.02134,336,175,hexamethonium,C[N+](C)(C)CCCCCC[N+](C)(C)C,2072.7607,1070.3017,11.07692308,Supp,LAM,,,LAM,,,,no,,,,
1165,10.1038/nature05238,1,0.067,0,0.5335,23.1539,0,0.26675,0.02134,336,175,hexamethonium,C[N+](C)(C)CCCCCC[N+](C)(C)C,2072.7607,1070.3017,11.07692308,Supp,LAM,,,LAM,,,,no,,,,
1166,10.1038/nature05238,1,0.067,0,0.5335,32.01,0,0.26675,0.02134,336,175,hexamethonium,C[N+](C)(C)CCCCCC[N+](C)(C)C,2072.7607,1070.3017,11.07692308,Supp,LAM,,,LAM,,,,no,,,,
1167,10.1038/nature05238,1,0.067,0,0.1067,5.335,0,0.26675,0.05335,336,175,hexamethonium,C[N+](C)(C)CCCCCC[N+](C)(C)C,2072.7607,1070.3017,11.07692308,Supp,ITQ-24,IWR,,,,,,yes,15.6,12,,
1168,10.1038/nature05238,1,0.067,0,0.1067,14.1911,0,0.26675,0.05335,336,175,hexamethonium,C[N+](C)(C)CCCCCC[N+](C)(C)C,2072.7607,1070.3017,11.07692308,Supp,Amorphous,,,,,Amorphous,,no,,,,
1169,10.1038/nature05238,1,0.067,0,0.1067,23.1539,0,0.26675,0.05335,336,175,hexamethonium,C[N+](C)(C)CCCCCC[N+](C)(C)C,2072.7607,1070.3017,11.07692308,Supp,Amorphous,,,,,Amorphous,,no,,,,
1170,10.1038/nature05238,1,0.067,0,0.1067,32.01,0,0.26675,0.05335,336,175,hexamethonium,C[N+](C)(C)CCCCCC[N+](C)(C)C,2072.7607,1070.3017,11.07692308,Supp,Amorphous,,,,,Amorphous,,no,,,,
1171,10.1038/nature05238,1,0.067,0,0.3201,5.335,0,0.26675,0.05335,336,175,hexamethonium,C[N+](C)(C)CCCCCC[N+](C)(C)C,2072.7607,1070.3017,11.07692308,Supp,ITQ-24,IWR,,,,,,yes,15.6,12,,
1172,10.1038/nature05238,1,0.067,0,0.3201,14.1911,0,0.26675,0.05335,336,175,hexamethonium,C[N+](C)(C)CCCCCC[N+](C)(C)C,2072.7607,1070.3017,11.07692308,Supp,Amorphous,,,,,Amorphous,,no,,,,
1173,10.1038/nature05238,1,0.067,0,0.3201,23.1539,0,0.26675,0.05335,336,175,hexamethonium,C[N+](C)(C)CCCCCC[N+](C)(C)C,2072.7607,1070.3017,11.07692308,Supp,Amorphous,,,,,Amorphous,,no,,,,
1174,10.1038/nature05238,1,0.067,0,0.3201,32.01,0,0.26675,0.05335,336,175,hexamethonium,C[N+](C)(C)CCCCCC[N+](C)(C)C,2072.7607,1070.3017,11.07692308,Supp,Amorphous,,,,,Amorphous,,no,,,,
1175,10.1038/nature05238,1,0.067,0,0.5335,5.335,0,0.26675,0.05335,336,175,hexamethonium,C[N+](C)(C)CCCCCC[N+](C)(C)C,2072.7607,1070.3017,11.07692308,Supp,ITQ-24,IWR,,,,,,yes,15.6,12,,
1176,10.1038/nature05238,1,0.067,0,0.5335,14.1911,0,0.26675,0.05335,336,175,hexamethonium,C[N+](C)(C)CCCCCC[N+](C)(C)C,2072.7607,1070.3017,11.07692308,Supp,LAM,,,LAM,,,,no,,,,
1177,10.1038/nature05238,1,0.067,0,0.5335,23.1539,0,0.26675,0.05335,336,175,hexamethonium,C[N+](C)(C)CCCCCC[N+](C)(C)C,2072.7607,1070.3017,11.07692308,Supp,Amorphous,,,,,Amorphous,,no,,,,
1178,10.1038/nature05238,1,0.067,0,0.5335,32.01,0,0.26675,0.05335,336,175,hexamethonium,C[N+](C)(C)CCCCCC[N+](C)(C)C,2072.7607,1070.3017,11.07692308,Supp,Amorphous,,,,,Amorphous,,no,,,,
1179,10.1038/nature05238,1,0.033,0,0.1033,5.165,0,0.25825,0,336,175,hexamethonium,C[N+](C)(C)CCCCCC[N+](C)(C)C,2072.7607,1070.3017,11.07692308,Supp,Amorphous,,,,,Amorphous,,no,,,,
1180,10.1038/nature05238,1,0.033,0,0.1033,13.7389,0,0.25825,0,336,175,hexamethonium,C[N+](C)(C)CCCCCC[N+](C)(C)C,2072.7607,1070.3017,11.07692308,Supp,Amorphous,,,,,Amorphous,,no,,,,
1181,10.1038/nature05238,1,0.033,0,0.1033,22.4161,0,0.25825,0,336,175,hexamethonium,C[N+](C)(C)CCCCCC[N+](C)(C)C,2072.7607,1070.3017,11.07692308,Supp,SSZ-31,*STO,,,,,,no,18.7,12,,
1182,10.1038/nature05238,1,0.033,0,0.1033,30.99,0,0.25825,0,336,175,hexamethonium,C[N+](C)(C)CCCCCC[N+](C)(C)C,2072.7607,1070.3017,11.07692308,Supp,SSZ-31,*STO,,,,,,no,18.7,12,,
1183,10.1038/nature05238,1,0.033,0,0.3099,5.165,0,0.25825,0,336,175,hexamethonium,C[N+](C)(C)CCCCCC[N+](C)(C)C,2072.7607,1070.3017,11.07692308,Supp,LAM,,,LAM,,,,no,,,,
1184,10.1038/nature05238,1,0.033,0,0.3099,13.7389,0,0.25825,0,336,175,hexamethonium,C[N+](C)(C)CCCCCC[N+](C)(C)C,2072.7607,1070.3017,11.07692308,Supp,LAM,,,LAM,,,,no,,,,
1185,10.1038/nature05238,1,0.033,0,0.3099,22.4161,0,0.25825,0,336,175,hexamethonium,C[N+](C)(C)CCCCCC[N+](C)(C)C,2072.7607,1070.3017,11.07692308,Supp,SSZ-31,*STO,,,,,,no,18.7,12,,
1186,10.1038/nature05238,1,0.033,0,0.3099,30.99,0,0.25825,0,336,175,hexamethonium,C[N+](C)(C)CCCCCC[N+](C)(C)C,2072.7607,1070.3017,11.07692308,Supp,SSZ-31,*STO,,,,,,no,18.7,12,,
1187,10.1038/nature05238,1,0.033,0,0.5165,5.165,0,0.25825,0,336,175,hexamethonium,C[N+](C)(C)CCCCCC[N+](C)(C)C,2072.7607,1070.3017,11.07692308,Supp,LAM,,,LAM,,,,no,,,,
1188,10.1038/nature05238,1,0.033,0,0.5165,13.7389,0,0.25825,0,336,175,hexamethonium,C[N+](C)(C)CCCCCC[N+](C)(C)C,2072.7607,1070.3017,11.07692308,Supp,LAM,,,LAM,,,,no,,,,
1189,10.1038/nature05238,1,0.033,0,0.5165,22.4161,0,0.25825,0,336,175,hexamethonium,C[N+](C)(C)CCCCCC[N+](C)(C)C,2072.7607,1070.3017,11.07692308,Supp,LAM,,,LAM,,,,no,,,,
1190,10.1038/nature05238,1,0.033,0,0.5165,30.99,0,0.25825,0,336,175,hexamethonium,C[N+](C)(C)CCCCCC[N+](C)(C)C,2072.7607,1070.3017,11.07692308,Supp,LAM,,,LAM,,,,no,,,,
1191,10.1038/nature05238,1,0.033,0,0.1033,5.165,0,0.25825,0.005165,336,175,hexamethonium,C[N+](C)(C)CCCCCC[N+](C)(C)C,2072.7607,1070.3017,11.07692308,Supp,Amorphous,,,,,Amorphous,,no,,,,
1192,10.1038/nature05238,1,0.033,0,0.1033,13.7389,0,0.25825,0.005165,336,175,hexamethonium,C[N+](C)(C)CCCCCC[N+](C)(C)C,2072.7607,1070.3017,11.07692308,Supp,EU-1,EUO,,,,,,no,17.1,10,,
1193,10.1038/nature05238,1,0.033,0,0.1033,22.4161,0,0.25825,0.005165,336,175,hexamethonium,C[N+](C)(C)CCCCCC[N+](C)(C)C,2072.7607,1070.3017,11.07692308,Supp,Amorphous,,,,,Amorphous,,no,,,,
1194,10.1038/nature05238,1,0.033,0,0.1033,30.99,0,0.25825,0.005165,336,175,hexamethonium,C[N+](C)(C)CCCCCC[N+](C)(C)C,2072.7607,1070.3017,11.07692308,Supp,Amorphous,,,,,Amorphous,,no,,,,
1195,10.1038/nature05238,1,0.033,0,0.3099,5.165,0,0.25825,0.005165,336,175,hexamethonium,C[N+](C)(C)CCCCCC[N+](C)(C)C,2072.7607,1070.3017,11.07692308,Supp,LAM,,,LAM,,,,no,,,,
1196,10.1038/nature05238,1,0.033,0,0.3099,13.7389,0,0.25825,0.005165,336,175,hexamethonium,C[N+](C)(C)CCCCCC[N+](C)(C)C,2072.7607,1070.3017,11.07692308,Supp,LAM,,,LAM,,,,no,,,,
1197,10.1038/nature05238,1,0.033,0,0.3099,22.4161,0,0.25825,0.005165,336,175,hexamethonium,C[N+](C)(C)CCCCCC[N+](C)(C)C,2072.7607,1070.3017,11.07692308,Supp,Amorphous,,,,,Amorphous,,no,,,,
1198,10.1038/nature05238,1,0.033,0,0.3099,30.99,0,0.25825,0.005165,336,175,hexamethonium,C[N+](C)(C)CCCCCC[N+](C)(C)C,2072.7607,1070.3017,11.07692308,Supp,SSZ-31,*STO,,,,,,no,18.7,12,,
1199,10.1038/nature05238,1,0.033,0,0.5165,5.165,0,0.25825,0.005165,336,175,hexamethonium,C[N+](C)(C)CCCCCC[N+](C)(C)C,2072.7607,1070.3017,11.07692308,Supp,LAM,,,LAM,,,,no,,,,
1200,10.1038/nature05238,1,0.033,0,0.5165,13.7389,0,0.25825,0.005165,336,175,hexamethonium,C[N+](C)(C)CCCCCC[N+](C)(C)C,2072.7607,1070.3017,11.07692308,Supp,LAM,,,LAM,,,,no,,,,
1201,10.1038/nature05238,1,0.033,0,0.5165,22.4161,0,0.25825,0.005165,336,175,hexamethonium,C[N+](C)(C)CCCCCC[N+](C)(C)C,2072.7607,1070.3017,11.07692308,Supp,LAM,,,LAM,,,,no,,,,
1202,10.1038/nature05238,1,0.033,0,0.5165,30.99,0,0.25825,0.005165,336,175,hexamethonium,C[N+](C)(C)CCCCCC[N+](C)(C)C,2072.7607,1070.3017,11.07692308,Supp,LAM,,,LAM,,,,no,,,,
1203,10.1038/nature05238,1,0.033,0,0.1033,5.165,0,0.25825,0.02066,336,175,hexamethonium,C[N+](C)(C)CCCCCC[N+](C)(C)C,2072.7607,1070.3017,11.07692308,Supp,Amorphous,,,,,Amorphous,,no,,,,
1204,10.1038/nature05238,1,0.033,0,0.1033,13.7389,0,0.25825,0.02066,336,175,hexamethonium,C[N+](C)(C)CCCCCC[N+](C)(C)C,2072.7607,1070.3017,11.07692308,Supp,EU-1,EUO,,,,,,no,17.1,10,,
1205,10.1038/nature05238,1,0.033,0,0.1033,22.4161,0,0.25825,0.02066,336,175,hexamethonium,C[N+](C)(C)CCCCCC[N+](C)(C)C,2072.7607,1070.3017,11.07692308,Supp,Amorphous,,,,,Amorphous,,no,,,,
