Repository: olivettigroup/table_extractor

Ge containing zeolite synthesis data. If used please cite: 
Jensen et al. A Machine Learning Approach to Zeolite Synthesis Enabled by Automatic Data Extraction. ACS Central Science. April 19, 2019. 10.1021/acscentsci.9b00193

File: zeolite_data/ge_synthesis_data.csv (part 7 of 8)
10,10.1021/acs.cgd.8b00078,1,0.667,0,0,13.336,1.667,1.667,0,336,170,4-dimethylaminopyridine,CN(C)c1ccncc1,1086.1986,602.9992,3.823807346,Table,argutite + IM-18,IM-18,,argutite,,,,no,18,10,,
11,10.1021/acs.cgd.8b00078,1,0.25,0,0,10,1.25,1.25,0,336,170,4-dimethylaminopyridine,CN(C)c1ccncc1,1086.1986,602.9992,3.823807346,Table,IM-18 + NON + cristobalite + argutite,IM-18,NON,cristobalite,argutite,,,no,18,10,17.6,6
12,10.1021/acs.cgd.8b00078,1,0.25,0,0,10,0.312,0.312,0,336,170,4-dimethylaminopyridine,CN(C)c1ccncc1,1086.1986,602.9992,3.823807346,Table,ZSM-48 + argutite,*MRE,,argutite,,,,no,19.7,10,,
13,10.1021/acs.cgd.8b00078,1,0.667,0,0,33.34,1.667,1.667,0,336,170,4-dimethylaminopyridine,CN(C)c1ccncc1,1086.1986,602.9992,3.823807346,Table,argutite + quartz + IM-18,IM-18,,argutite,quartz,,,no,18,10,,
1206,10.1038/nature05238,1,0.033,0,0.1033,30.99,0,0.25825,0.02066,336,175,hexamethonium,C[N+](C)(C)CCCCCC[N+](C)(C)C,2072.7607,1070.3017,11.07692308,Supp,Amorphous,,,,,Amorphous,,no,,,,
1207,10.1038/nature05238,1,0.033,0,0.3099,5.165,0,0.25825,0.02066,336,175,hexamethonium,C[N+](C)(C)CCCCCC[N+](C)(C)C,2072.7607,1070.3017,11.07692308,Supp,LAM,,,LAM,,,,no,,,,
1208,10.1038/nature05238,1,0.033,0,0.3099,13.7389,0,0.25825,0.02066,336,175,hexamethonium,C[N+](C)(C)CCCCCC[N+](C)(C)C,2072.7607,1070.3017,11.07692308,Supp,Amorphous,,,,,Amorphous,,no,,,,
1209,10.1038/nature05238,1,0.033,0,0.3099,22.4161,0,0.25825,0.02066,336,175,hexamethonium,C[N+](C)(C)CCCCCC[N+](C)(C)C,2072.7607,1070.3017,11.07692308,Supp,Amorphous,,,,,Amorphous,,no,,,,
1210,10.1038/nature05238,1,0.033,0,0.3099,30.99,0,0.25825,0.02066,336,175,hexamethonium,C[N+](C)(C)CCCCCC[N+](C)(C)C,2072.7607,1070.3017,11.07692308,Supp,Amorphous,,,,,Amorphous,,no,,,,
1211,10.1038/nature05238,1,0.033,0,0.5165,5.165,0,0.25825,0.02066,336,175,hexamethonium,C[N+](C)(C)CCCCCC[N+](C)(C)C,2072.7607,1070.3017,11.07692308,Supp,LAM,,,LAM,,,,no,,,,
1212,10.1038/nature05238,1,0.033,0,0.5165,13.7389,0,0.25825,0.02066,336,175,hexamethonium,C[N+](C)(C)CCCCCC[N+](C)(C)C,2072.7607,1070.3017,11.07692308,Supp,LAM,,,LAM,,,,no,,,,
1213,10.1038/nature05238,1,0.033,0,0.5165,22.4161,0,0.25825,0.02066,336,175,hexamethonium,C[N+](C)(C)CCCCCC[N+](C)(C)C,2072.7607,1070.3017,11.07692308,Supp,LAM,,,LAM,,,,no,,,,
1214,10.1038/nature05238,1,0.033,0,0.5165,30.99,0,0.25825,0.02066,336,175,hexamethonium,C[N+](C)(C)CCCCCC[N+](C)(C)C,2072.7607,1070.3017,11.07692308,Supp,LAM,,,LAM,,,,no,,,,
1215,10.1038/nature05238,1,0.033,0,0.1033,5.165,0,0.25825,0.05165,336,175,hexamethonium,C[N+](C)(C)CCCCCC[N+](C)(C)C,2072.7607,1070.3017,11.07692308,Supp,Amorphous,,,,,Amorphous,,no,,,,
1216,10.1038/nature05238,1,0.033,0,0.1033,13.7389,0,0.25825,0.05165,336,175,hexamethonium,C[N+](C)(C)CCCCCC[N+](C)(C)C,2072.7607,1070.3017,11.07692308,Supp,Amorphous,,,,,Amorphous,,no,,,,
1217,10.1038/nature05238,1,0.033,0,0.1033,22.4161,0,0.25825,0.05165,336,175,hexamethonium,C[N+](C)(C)CCCCCC[N+](C)(C)C,2072.7607,1070.3017,11.07692308,Supp,Amorphous,,,,,Amorphous,,no,,,,
1218,10.1038/nature05238,1,0.033,0,0.1033,30.99,0,0.25825,0.05165,336,175,hexamethonium,C[N+](C)(C)CCCCCC[N+](C)(C)C,2072.7607,1070.3017,11.07692308,Supp,Amorphous,,,,,Amorphous,,no,,,,
1219,10.1038/nature05238,1,0.033,0,0.3099,5.165,0,0.25825,0.05165,336,175,hexamethonium,C[N+](C)(C)CCCCCC[N+](C)(C)C,2072.7607,1070.3017,11.07692308,Supp,LAM,,,LAM,,,,no,,,,
1220,10.1038/nature05238,1,0.033,0,0.3099,13.7389,0,0.25825,0.05165,336,175,hexamethonium,C[N+](C)(C)CCCCCC[N+](C)(C)C,2072.7607,1070.3017,11.07692308,Supp,Amorphous,,,,,Amorphous,,no,,,,
1221,10.1038/nature05238,1,0.033,0,0.3099,22.4161,0,0.25825,0.05165,336,175,hexamethonium,C[N+](C)(C)CCCCCC[N+](C)(C)C,2072.7607,1070.3017,11.07692308,Supp,Amorphous,,,,,Amorphous,,no,,,,
1222,10.1038/nature05238,1,0.033,0,0.3099,30.99,0,0.25825,0.05165,336,175,hexamethonium,C[N+](C)(C)CCCCCC[N+](C)(C)C,2072.7607,1070.3017,11.07692308,Supp,Amorphous,,,,,Amorphous,,no,,,,
1223,10.1038/nature05238,1,0.033,0,0.5165,5.165,0,0.25825,0.05165,336,175,hexamethonium,C[N+](C)(C)CCCCCC[N+](C)(C)C,2072.7607,1070.3017,11.07692308,Supp,LAM,,,LAM,,,,no,,,,
1224,10.1038/nature05238,1,0.033,0,0.5165,13.7389,0,0.25825,0.05165,336,175,hexamethonium,C[N+](C)(C)CCCCCC[N+](C)(C)C,2072.7607,1070.3017,11.07692308,Supp,LAM,,,LAM,,,,no,,,,
1225,10.1038/nature05238,1,0.033,0,0.5165,22.4161,0,0.25825,0.05165,336,175,hexamethonium,C[N+](C)(C)CCCCCC[N+](C)(C)C,2072.7607,1070.3017,11.07692308,Supp,LAM,,,LAM,,,,no,,,,
1226,10.1038/nature05238,1,0.033,0,0.5165,30.99,0,0.25825,0.05165,336,175,hexamethonium,C[N+](C)(C)CCCCCC[N+](C)(C)C,2072.7607,1070.3017,11.07692308,Supp,LAM,,,LAM,,,,no,,,,
1227,10.1038/nature05238,1,0.25,0,0.125,6.25,0,0.3125,0,336,175,hexamethonium,C[N+](C)(C)CCCCCC[N+](C)(C)C,2072.7607,1070.3017,11.07692308,Supp,ITQ-22,IWW,,,,,,yes,16.6,12,,
1228,10.1038/nature05238,1,0.25,0,0.125,16.625,0,0.3125,0,336,175,hexamethonium,C[N+](C)(C)CCCCCC[N+](C)(C)C,2072.7607,1070.3017,11.07692308,Supp,ITQ-22,IWW,,,,,,yes,16.6,12,,
1229,10.1038/nature05238,1,0.25,0,0.125,27.125,0,0.3125,0,336,175,hexamethonium,C[N+](C)(C)CCCCCC[N+](C)(C)C,2072.7607,1070.3017,11.07692308,Supp,ITQ-22,IWW,,,,,,yes,16.6,12,,
1230,10.1038/nature05238,1,0.25,0,0.125,37.5,0,0.3125,0,336,175,hexamethonium,C[N+](C)(C)CCCCCC[N+](C)(C)C,2072.7607,1070.3017,11.07692308,Supp,ITQ-22,IWW,,,,,,yes,16.6,12,,
1231,10.1038/nature05238,1,0.25,0,0.375,6.25,0,0.3125,0,336,175,hexamethonium,C[N+](C)(C)CCCCCC[N+](C)(C)C,2072.7607,1070.3017,11.07692308,Supp,ITQ-22,IWW,,,,,,yes,16.6,12,,
1232,10.1038/nature05238,1,0.25,0,0.375,16.625,0,0.3125,0,336,175,hexamethonium,C[N+](C)(C)CCCCCC[N+](C)(C)C,2072.7607,1070.3017,11.07692308,Supp,ITQ-22,IWW,,,,,,yes,16.6,12,,
1233,10.1038/nature05238,1,0.25,0,0.375,27.125,0,0.3125,0,336,175,hexamethonium,C[N+](C)(C)CCCCCC[N+](C)(C)C,2072.7607,1070.3017,11.07692308,Supp,SSZ-31,*STO,,,,,,no,18.7,12,,
1234,10.1038/nature05238,1,0.25,0,0.375,37.5,0,0.3125,0,336,175,hexamethonium,C[N+](C)(C)CCCCCC[N+](C)(C)C,2072.7607,1070.3017,11.07692308,Supp,SSZ-31,*STO,,,,,,no,18.7,12,,
1235,10.1038/nature05238,1,0.25,0,0.625,6.25,0,0.3125,0,336,175,hexamethonium,C[N+](C)(C)CCCCCC[N+](C)(C)C,2072.7607,1070.3017,11.07692308,Supp,LAM,,,LAM,,,,no,,,,
1236,10.1038/nature05238,1,0.25,0,0.625,16.625,0,0.3125,0,336,175,hexamethonium,C[N+](C)(C)CCCCCC[N+](C)(C)C,2072.7607,1070.3017,11.07692308,Supp,LAM,,,LAM,,,,no,,,,
1237,10.1038/nature05238,1,0.25,0,0.625,27.125,0,0.3125,0,336,175,hexamethonium,C[N+](C)(C)CCCCCC[N+](C)(C)C,2072.7607,1070.3017,11.07692308,Supp,LAM,,,LAM,,,,no,,,,
1238,10.1038/nature05238,1,0.25,0,0.625,37.5,0,0.3125,0,336,175,hexamethonium,C[N+](C)(C)CCCCCC[N+](C)(C)C,2072.7607,1070.3017,11.07692308,Supp,SSZ-31,*STO,,,,,,no,18.7,12,,
1239,10.1038/nature05238,1,0.25,0.00625,0.125,6.25,0,0.3125,0,336,175,hexamethonium,C[N+](C)(C)CCCCCC[N+](C)(C)C,2072.7607,1070.3017,11.07692308,Supp,ITQ-24,IWR,,,,,,yes,15.6,12,,
1240,10.1038/nature05238,1,0.25,0.00625,0.125,16.625,0,0.3125,0,336,175,hexamethonium,C[N+](C)(C)CCCCCC[N+](C)(C)C,2072.7607,1070.3017,11.07692308,Supp,ITQ-22,IWW,,,,,,yes,16.6,12,,
1241,10.1038/nature05238,1,0.25,0.00625,0.125,27.125,0,0.3125,0,336,175,hexamethonium,C[N+](C)(C)CCCCCC[N+](C)(C)C,2072.7607,1070.3017,11.07692308,Supp,ITQ-22,IWW,,,,,,yes,16.6,12,,
1242,10.1038/nature05238,1,0.25,0.00625,0.125,37.5,0,0.3125,0,336,175,hexamethonium,C[N+](C)(C)CCCCCC[N+](C)(C)C,2072.7607,1070.3017,11.07692308,Supp,ITQ-22,IWW,,,,,,yes,16.6,12,,
1243,10.1038/nature05238,1,0.25,0.00625,0.375,6.25,0,0.3125,0,336,175,hexamethonium,C[N+](C)(C)CCCCCC[N+](C)(C)C,2072.7607,1070.3017,11.07692308,Supp,ITQ-22+ITQ-24,IWW,IWR,,,,,yes,16.6,12,15.6,12
1244,10.1038/nature05238,1,0.25,0.00625,0.375,16.625,0,0.3125,0,336,175,hexamethonium,C[N+](C)(C)CCCCCC[N+](C)(C)C,2072.7607,1070.3017,11.07692308,Supp,ITQ-22,IWW,,,,,,yes,16.6,12,,
1245,10.1038/nature05238,1,0.25,0.00625,0.375,27.125,0,0.3125,0,336,175,hexamethonium,C[N+](C)(C)CCCCCC[N+](C)(C)C,2072.7607,1070.3017,11.07692308,Supp,ITQ-22,IWW,,,,,,yes,16.6,12,,
1246,10.1038/nature05238,1,0.25,0.00625,0.375,37.5,0,0.3125,0,336,175,hexamethonium,C[N+](C)(C)CCCCCC[N+](C)(C)C,2072.7607,1070.3017,11.07692308,Supp,SSZ-31,*STO,,,,,,no,18.7,12,,
1247,10.1038/nature05238,1,0.25,0.00625,0.625,6.25,0,0.3125,0,336,175,hexamethonium,C[N+](C)(C)CCCCCC[N+](C)(C)C,2072.7607,1070.3017,11.07692308,Supp,ITQ-24,IWR,,,,,,yes,15.6,12,,
1248,10.1038/nature05238,1,0.25,0.00625,0.625,16.625,0,0.3125,0,336,175,hexamethonium,C[N+](C)(C)CCCCCC[N+](C)(C)C,2072.7607,1070.3017,11.07692308,Supp,LAM,,,LAM,,,,no,,,,
1249,10.1038/nature05238,1,0.25,0.00625,0.625,27.125,0,0.3125,0,336,175,hexamethonium,C[N+](C)(C)CCCCCC[N+](C)(C)C,2072.7607,1070.3017,11.07692308,Supp,Amorphous,,,,,Amorphous,,no,,,,
1250,10.1038/nature05238,1,0.25,0.00625,0.625,37.5,0,0.3125,0,336,175,hexamethonium,C[N+](C)(C)CCCCCC[N+](C)(C)C,2072.7607,1070.3017,11.07692308,Supp,SSZ-31,*STO,,,,,,no,18.7,12,,
1251,10.1038/nature05238,1,0.25,0.025,0.125,6.25,0,0.3125,0,336,175,hexamethonium,C[N+](C)(C)CCCCCC[N+](C)(C)C,2072.7607,1070.3017,11.07692308,Supp,ITQ-24,IWR,,,,,,yes,15.6,12,,
1252,10.1038/nature05238,1,0.25,0.025,0.125,16.625,0,0.3125,0,336,175,hexamethonium,C[N+](C)(C)CCCCCC[N+](C)(C)C,2072.7607,1070.3017,11.07692308,Supp,ITQ-22,IWW,,,,,,yes,16.6,12,,
1253,10.1038/nature05238,1,0.25,0.025,0.125,27.125,0,0.3125,0,336,175,hexamethonium,C[N+](C)(C)CCCCCC[N+](C)(C)C,2072.7607,1070.3017,11.07692308,Supp,ITQ-22,IWW,,,,,,yes,16.6,12,,
1254,10.1038/nature05238,1,0.25,0.025,0.125,37.5,0,0.3125,0,336,175,hexamethonium,C[N+](C)(C)CCCCCC[N+](C)(C)C,2072.7607,1070.3017,11.07692308,Supp,ITQ-22,IWW,,,,,,yes,16.6,12,,
1255,10.1038/nature05238,1,0.25,0.025,0.375,6.25,0,0.3125,0,336,175,hexamethonium,C[N+](C)(C)CCCCCC[N+](C)(C)C,2072.7607,1070.3017,11.07692308,Supp,ITQ-22+ITQ-24,IWW,IWR,,,,,yes,16.6,12,15.6,12
1256,10.1038/nature05238,1,0.25,0.025,0.375,16.625,0,0.3125,0,336,175,hexamethonium,C[N+](C)(C)CCCCCC[N+](C)(C)C,2072.7607,1070.3017,11.07692308,Supp,ITQ-22,IWW,,,,,,yes,16.6,12,,
1257,10.1038/nature05238,1,0.25,0.025,0.375,27.125,0,0.3125,0,336,175,hexamethonium,C[N+](C)(C)CCCCCC[N+](C)(C)C,2072.7607,1070.3017,11.07692308,Supp,ITQ-22,IWW,,,,,,yes,16.6,12,,
1258,10.1038/nature05238,1,0.25,0.025,0.375,37.5,0,0.3125,0,336,175,hexamethonium,C[N+](C)(C)CCCCCC[N+](C)(C)C,2072.7607,1070.3017,11.07692308,Supp,Amorphous,,,,,Amorphous,,no,,,,
1259,10.1038/nature05238,1,0.25,0.025,0.625,6.25,0,0.3125,0,336,175,hexamethonium,C[N+](C)(C)CCCCCC[N+](C)(C)C,2072.7607,1070.3017,11.07692308,Supp,ITQ-24,IWR,,,,,,yes,15.6,12,,
1260,10.1038/nature05238,1,0.25,0.025,0.625,16.625,0,0.3125,0,336,175,hexamethonium,C[N+](C)(C)CCCCCC[N+](C)(C)C,2072.7607,1070.3017,11.07692308,Supp,ITQ-22,IWW,,,,,,yes,16.6,12,,
1261,10.1038/nature05238,1,0.25,0.025,0.625,27.125,0,0.3125,0,336,175,hexamethonium,C[N+](C)(C)CCCCCC[N+](C)(C)C,2072.7607,1070.3017,11.07692308,Supp,EU-1,EUO,,,,,,no,17.1,10,,
1262,10.1038/nature05238,1,0.25,0.025,0.625,37.5,0,0.3125,0,336,175,hexamethonium,C[N+](C)(C)CCCCCC[N+](C)(C)C,2072.7607,1070.3017,11.07692308,Supp,EU-1,EUO,,,,,,no,17.1,10,,
1263,10.1038/nature05238,1,0.25,0.0625,0.125,6.25,0,0.3125,0,336,175,hexamethonium,C[N+](C)(C)CCCCCC[N+](C)(C)C,2072.7607,1070.3017,11.07692308,Supp,ITQ-24,IWR,,,,,,yes,15.6,12,,
1264,10.1038/nature05238,1,0.25,0.0625,0.125,16.625,0,0.3125,0,336,175,hexamethonium,C[N+](C)(C)CCCCCC[N+](C)(C)C,2072.7607,1070.3017,11.07692308,Supp,ITQ-22,IWW,,,,,,yes,16.6,12,,
1265,10.1038/nature05238,1,0.25,0.0625,0.125,27.125,0,0.3125,0,336,175,hexamethonium,C[N+](C)(C)CCCCCC[N+](C)(C)C,2072.7607,1070.3017,11.07692308,Supp,ITQ-22,IWW,,,,,,yes,16.6,12,,
1266,10.1038/nature05238,1,0.25,0.0625,0.125,37.5,0,0.3125,0,336,175,hexamethonium,C[N+](C)(C)CCCCCC[N+](C)(C)C,2072.7607,1070.3017,11.07692308,Supp,ITQ-22,IWW,,,,,,yes,16.6,12,,
1267,10.1038/nature05238,1,0.25,0.0625,0.375,6.25,0,0.3125,0,336,175,hexamethonium,C[N+](C)(C)CCCCCC[N+](C)(C)C,2072.7607,1070.3017,11.07692308,Supp,ITQ-24,IWR,,,,,,yes,15.6,12,,
1268,10.1038/nature05238,1,0.25,0.0625,0.375,16.625,0,0.3125,0,336,175,hexamethonium,C[N+](C)(C)CCCCCC[N+](C)(C)C,2072.7607,1070.3017,11.07692308,Supp,ITQ-22,IWW,,,,,,yes,16.6,12,,
1269,10.1038/nature05238,1,0.25,0.0625,0.375,27.125,0,0.3125,0,336,175,hexamethonium,C[N+](C)(C)CCCCCC[N+](C)(C)C,2072.7607,1070.3017,11.07692308,Supp,Amorphous,,,,,Amorphous,,no,,,,
1270,10.1038/nature05238,1,0.25,0.0625,0.375,37.5,0,0.3125,0,336,175,hexamethonium,C[N+](C)(C)CCCCCC[N+](C)(C)C,2072.7607,1070.3017,11.07692308,Supp,Amorphous,,,,,Amorphous,,no,,,,
1271,10.1038/nature05238,1,0.25,0.0625,0.625,6.25,0,0.3125,0,336,175,hexamethonium,C[N+](C)(C)CCCCCC[N+](C)(C)C,2072.7607,1070.3017,11.07692308,Supp,ITQ-24,IWR,,,,,,yes,15.6,12,,
1272,10.1038/nature05238,1,0.25,0.0625,0.625,16.625,0,0.3125,0,336,175,hexamethonium,C[N+](C)(C)CCCCCC[N+](C)(C)C,2072.7607,1070.3017,11.07692308,Supp,ITQ-22,IWW,,,,,,yes,16.6,12,,
1273,10.1038/nature05238,1,0.25,0.0625,0.625,27.125,0,0.3125,0,336,175,hexamethonium,C[N+](C)(C)CCCCCC[N+](C)(C)C,2072.7607,1070.3017,11.07692308,Supp,EU-1,EUO,,,,,,no,17.1,10,,
1274,10.1038/nature05238,1,0.25,0.0625,0.625,37.5,0,0.3125,0,336,175,hexamethonium,C[N+](C)(C)CCCCCC[N+](C)(C)C,2072.7607,1070.3017,11.07692308,Supp,EU-1,EUO,,,,,,no,17.1,10,,
1275,10.1038/nature05238,1,0.5,0,0,4.5,0.15,0.375,0,336,175,hexamethonium,C[N+](C)(C)CCCCCC[N+](C)(C)C,2072.7607,1070.3017,11.07692308,Supp,ITQ-17,BEC,,,,,,yes,15.1,12,,
1276,10.1038/nature05238,1,0.2,0,0,3.6,0.12,0.3,0,336,175,hexamethonium,C[N+](C)(C)CCCCCC[N+](C)(C)C,2072.7607,1070.3017,11.07692308,Supp,ITQ-17,BEC,,,,,,yes,15.1,12,,
1277,10.1038/nature05238,1,0.067,0,0,3.201,0.1067,0.26675,0,336,175,hexamethonium,C[N+](C)(C)CCCCCC[N+](C)(C)C,2072.7607,1070.3017,11.07692308,Supp,ITQ-13,ITH,,,,,,yes,17.4,10,,
1278,10.1038/nature05238,1,0,0,0,3,0.1,0.25,0,336,175,hexamethonium,C[N+](C)(C)CCCCCC[N+](C)(C)C,2072.7607,1070.3017,11.07692308,Supp,Amorphous,,,,,Amorphous,,no,,,,
1279,10.1038/nature05238,1,0.5,0,0,4.5,0.15,0.375,0.075,336,175,hexamethonium,C[N+](C)(C)CCCCCC[N+](C)(C)C,2072.7607,1070.3017,11.07692308,Supp,ITQ-17+ITQ-24,BEC,IWR,,,,,yes,15.1,12,15.6,12
1280,10.1038/nature05238,1,0.2,0,0,3.6,0.12,0.3,0.06,336,175,hexamethonium,C[N+](C)(C)CCCCCC[N+](C)(C)C,2072.7607,1070.3017,11.07692308,Supp,ITQ-17+ITQ-24,BEC,IWR,,,,,yes,15.1,12,15.6,12
1281,10.1038/nature05238,1,0.067,0,0,3.201,0.1067,0.26675,0.05335,336,175,hexamethonium,C[N+](C)(C)CCCCCC[N+](C)(C)C,2072.7607,1070.3017,11.07692308,Supp,Amorphous,,,,,Amorphous,,no,,,,
1282,10.1038/nature05238,1,0,0,0,3,0.1,0.25,0.05,336,175,hexamethonium,C[N+](C)(C)CCCCCC[N+](C)(C)C,2072.7607,1070.3017,11.07692308,Supp,Amorphous,,,,,Amorphous,,no,,,,
1283,10.1038/nature05238,1,0.5,0.075,0,4.5,0.15,0.375,0,336,175,hexamethonium,C[N+](C)(C)CCCCCC[N+](C)(C)C,2072.7607,1070.3017,11.07692308,Supp,IM-10,UOZ,,,,,,no,19.5,6,,
1284,10.1038/nature05238,1,0.2,0.06,0,3.6,0.12,0.3,0,336,175,hexamethonium,C[N+](C)(C)CCCCCC[N+](C)(C)C,2072.7607,1070.3017,11.07692308,Supp,IM-10,UOZ,,,,,,no,19.5,6,,
1285,10.1038/nature05238,1,0.067,0.05335,0,3.201,0.1067,0.26675,0,336,175,hexamethonium,C[N+](C)(C)CCCCCC[N+](C)(C)C,2072.7607,1070.3017,11.07692308,Supp,Amorphous,,,,,Amorphous,,no,,,,
1286,10.1038/nature05238,1,0,0.05,0,3,0.1,0.25,0,336,175,hexamethonium,C[N+](C)(C)CCCCCC[N+](C)(C)C,2072.7607,1070.3017,11.07692308,Supp,Amorphous,,,,,Amorphous,,no,,,,
1287,10.1038/nature05238,1,0.5,0,0,4.5,0.45,0.375,0,336,175,hexamethonium,C[N+](C)(C)CCCCCC[N+](C)(C)C,2072.7607,1070.3017,11.07692308,Supp,ITQ-17,BEC,,,,,,yes,15.1,12,,
1288,10.1038/nature05238,1,0.2,0,0,3.6,0.36,0.3,0,336,175,hexamethonium,C[N+](C)(C)CCCCCC[N+](C)(C)C,2072.7607,1070.3017,11.07692308,Supp,ITQ-17,BEC,,,,,,yes,15.1,12,,
1289,10.1038/nature05238,1,0.067,0,0,3.201,0.3201,0.26675,0,336,175,hexamethonium,C[N+](C)(C)CCCCCC[N+](C)(C)C,2072.7607,1070.3017,11.07692308,Supp,ITQ-13,ITH,,,,,,yes,17.4,10,,
1290,10.1038/nature05238,1,0,0,0,3,0.3,0.25,0,336,175,hexamethonium,C[N+](C)(C)CCCCCC[N+](C)(C)C,2072.7607,1070.3017,11.07692308,Supp,ITQ-13,ITH,,,,,,yes,17.4,10,,
1291,10.1038/nature05238,1,0.5,0,0,4.5,0.45,0.375,0.075,336,175,hexamethonium,C[N+](C)(C)CCCCCC[N+](C)(C)C,2072.7607,1070.3017,11.07692308,Supp,ITQ-17+ITQ-24,BEC,IWR,,,,,yes,15.1,12,15.6,12
1292,10.1038/nature05238,1,0.2,0,0,3.6,0.36,0.3,0.06,336,175,hexamethonium,C[N+](C)(C)CCCCCC[N+](C)(C)C,2072.7607,1070.3017,11.07692308,Supp,ITQ-24,IWR,,,,,,yes,15.6,12,,
1293,10.1038/nature05238,1,0.067,0,0,3.201,0.3201,0.26675,0.05335,336,175,hexamethonium,C[N+](C)(C)CCCCCC[N+](C)(C)C,2072.7607,1070.3017,11.07692308,Supp,ITQ-24,IWR,,,,,,yes,15.6,12,,
1294,10.1038/nature05238,1,0,0,0,3,0.3,0.25,0.05,336,175,hexamethonium,C[N+](C)(C)CCCCCC[N+](C)(C)C,2072.7607,1070.3017,11.07692308,Supp,Amorphous,,,,,Amorphous,,no,,,,
1295,10.1038/nature05238,1,0.5,0.075,0,4.5,0.45,0.375,0,336,175,hexamethonium,C[N+](C)(C)CCCCCC[N+](C)(C)C,2072.7607,1070.3017,11.07692308,Supp,ITQ-33,ITT,,,,,,yes,12.8,18,,
1296,10.1038/nature05238,1,0.2,0.06,0,3.6,0.36,0.3,0,336,175,hexamethonium,C[N+](C)(C)CCCCCC[N+](C)(C)C,2072.7607,1070.3017,11.07692308,Supp,EU-1,EUO,,,,,,no,17.1,10,,
1297,10.1038/nature05238,1,0.067,0.05335,0,3.201,0.3201,0.26675,0,336,175,hexamethonium,C[N+](C)(C)CCCCCC[N+](C)(C)C,2072.7607,1070.3017,11.07692308,Supp,EU-1,EUO,,,,,,no,17.1,10,,
1298,10.1038/nature05238,1,0,0.05,0,3,0.3,0.25,0,336,175,hexamethonium,C[N+](C)(C)CCCCCC[N+](C)(C)C,2072.7607,1070.3017,11.07692308,Supp,EU-1,EUO,,,,,,no,17.1,10,,
1299,10.1038/nature05238,1,0.5,0,0,4.5,0.75,0.375,0,336,175,hexamethonium,C[N+](C)(C)CCCCCC[N+](C)(C)C,2072.7607,1070.3017,11.07692308,Supp,ITQ-17,BEC,,,,,,yes,15.1,12,,
1300,10.1038/nature05238,1,0.2,0,0,3.6,0.6,0.3,0,336,175,hexamethonium,C[N+](C)(C)CCCCCC[N+](C)(C)C,2072.7607,1070.3017,11.07692308,Supp,ITQ-17,BEC,,,,,,yes,15.1,12,,
1301,10.1038/nature05238,1,0.067,0,0,3.201,0.5335,0.26675,0,336,175,hexamethonium,C[N+](C)(C)CCCCCC[N+](C)(C)C,2072.7607,1070.3017,11.07692308,Supp,ITQ-17,BEC,,,,,,yes,15.1,12,,
1302,10.1038/nature05238,1,0,0,0,3,0.5,0.25,0,336,175,hexamethonium,C[N+](C)(C)CCCCCC[N+](C)(C)C,2072.7607,1070.3017,11.07692308,Supp,Amorphous,,,,,Amorphous,,no,,,,
1303,10.1038/nature05238,1,0.5,0,0,4.5,0.75,0.375,0.075,336,175,hexamethonium,C[N+](C)(C)CCCCCC[N+](C)(C)C,2072.7607,1070.3017,11.07692308,Supp,ITQ-17+ITQ-24,BEC,IWR,,,,,yes,15.1,12,15.6,12
1304,10.1038/nature05238,1,0.2,0,0,3.6,0.6,0.3,0.06,336,175,hexamethonium,C[N+](C)(C)CCCCCC[N+](C)(C)C,2072.7607,1070.3017,11.07692308,Supp,ITQ-24,IWR,,,,,,yes,15.6,12,,
1305,10.1038/nature05238,1,0.067,0,0,3.201,0.5335,0.26675,0.05335,336,175,hexamethonium,C[N+](C)(C)CCCCCC[N+](C)(C)C,2072.7607,1070.3017,11.07692308,Supp,ITQ-24,IWR,,,,,,yes,15.6,12,,
1306,10.1038/nature05238,1,0,0,0,3,0.5,0.25,0.05,336,175,hexamethonium,C[N+](C)(C)CCCCCC[N+](C)(C)C,2072.7607,1070.3017,11.07692308,Supp,Amorphous,,,,,Amorphous,,no,,,,
1307,10.1038/nature05238,1,0.5,0.075,0,4.5,0.75,0.375,0,336,175,hexamethonium,C[N+](C)(C)CCCCCC[N+](C)(C)C,2072.7607,1070.3017,11.07692308,Supp,ITQ-17,BEC,,,,,,yes,15.1,12,,
1308,10.1038/nature05238,1,0.2,0.06,0,3.6,0.6,0.3,0,336,175,hexamethonium,C[N+](C)(C)CCCCCC[N+](C)(C)C,2072.7607,1070.3017,11.07692308,Supp,ITQ-17,BEC,,,,,,yes,15.1,12,,
1309,10.1038/nature05238,1,0.067,0.05335,0,3.201,0.5335,0.26675,0,336,175,hexamethonium,C[N+](C)(C)CCCCCC[N+](C)(C)C,2072.7607,1070.3017,11.07692308,Supp,EU-1,EUO,,,,,,no,17.1,10,,
1310,10.1038/nature05238,1,0,0.05,0,3,0.5,0.25,0,336,175,hexamethonium,C[N+](C)(C)CCCCCC[N+](C)(C)C,2072.7607,1070.3017,11.07692308,Supp,EU-1,EUO,,,,,,no,17.1,10,,
1311,10.1021/ja0603599,1,0.5,0,0.75,4.5,0.75,0.375,0,336,175,hexamethonium,C[N+](C)(C)CCCCCC[N+](C)(C)C,2072.7607,1070.3017,11.07692308,Supp,ITQ-17,BEC,,,,,,yes,15.1,12,,
1312,10.1021/ja0603599,1,0.5,0,0.75,4.5,0.75,0.375,0.075,336,175,hexamethonium,C[N+](C)(C)CCCCCC[N+](C)(C)C,2072.7607,1070.3017,11.07692308,Supp,ITQ-17+ITQ-24,BEC,IWR,,,,,yes,15.1,12,15.6,12
1313,10.1021/ja0603599,1,0.5,0,0.75,4.5,0.75,0.375,0.12,336,175,hexamethonium,C[N+](C)(C)CCCCCC[N+](C)(C)C,2072.7607,1070.3017,11.07692308,Supp,ITQ-24,IWR,,,,,,yes,15.6,12,,
1314,10.1021/ja0603599,1,0.5,0,0.75,4.5,0.75,0.375,0.15,336,175,hexamethonium,C[N+](C)(C)CCCCCC[N+](C)(C)C,2072.7607,1070.3017,11.07692308,Supp,ITQ-24,IWR,,,,,,yes,15.6,12,,
1315,10.1021/ja0603599,1,0.5,0,0.75,4.5,0.75,0.375,0.225,336,175,hexamethonium,C[N+](C)(C)CCCCCC[N+](C)(C)C,2072.7607,1070.3017,11.07692308,Supp,ITQ-24,IWR,,,,,,yes,15.6,12,,
1316,10.1021/ja0603599,1,0.2,0,0.6,3.6,0.6,0.3,0,336,175,hexamethonium,C[N+](C)(C)CCCCCC[N+](C)(C)C,2072.7607,1070.3017,11.07692308,Supp,ITQ-17,BEC,,,,,,yes,15.1,12,,
1317,10.1021/ja0603599,1,0.2,0,0.6,3.6,0.6,0.3,0.06,336,175,hexamethonium,C[N+](C)(C)CCCCCC[N+](C)(C)C,2072.7607,1070.3017,11.07692308,Supp,ITQ-24,IWR,,,,,,yes,15.6,12,,
1318,10.1021/ja0603599,1,0.2,0,0.6,3.6,0.6,0.3,0.096,336,175,hexamethonium,C[N+](C)(C)CCCCCC[N+](C)(C)C,2072.7607,1070.3017,11.07692308,Supp,ITQ-24,IWR,,,,,,yes,15.6,12,,
1319,10.1021/ja0603599,1,0.2,0,0.6,3.6,0.6,0.3,0.12,336,175,hexamethonium,C[N+](C)(C)CCCCCC[N+](C)(C)C,2072.7607,1070.3017,11.07692308,Supp,ITQ-24,IWR,,,,,,yes,15.6,12,,
1320,10.1021/ja0603599,1,0.2,0,0.6,3.6,0.6,0.3,0.18,336,175,hexamethonium,C[N+](C)(C)CCCCCC[N+](C)(C)C,2072.7607,1070.3017,11.07692308,Supp,ITQ-24,IWR,,,,,,yes,15.6,12,,
1321,10.1021/ja0603599,1,0.067,0,0.5335,3.201,0.5335,0.26675,0,336,175,hexamethonium,C[N+](C)(C)CCCCCC[N+](C)(C)C,2072.7607,1070.3017,11.07692308,Supp,ITQ-13,ITH,,,,,,yes,17.4,10,,
1322,10.1021/ja0603599,1,0.067,0,0.5335,3.201,0.5335,0.26675,0.05335,336,175,hexamethonium,C[N+](C)(C)CCCCCC[N+](C)(C)C,2072.7607,1070.3017,11.07692308,Supp,ITQ-24,IWR,,,,,,yes,15.6,12,,
1323,10.1021/ja0603599,1,0.067,0,0.5335,3.201,0.5335,0.26675,0.08536,336,175,hexamethonium,C[N+](C)(C)CCCCCC[N+](C)(C)C,2072.7607,1070.3017,11.07692308,Supp,ITQ-24,IWR,,,,,,yes,15.6,12,,
1324,10.1021/ja0603599,1,0.067,0,0.5335,3.201,0.5335,0.26675,0.1067,336,175,hexamethonium,C[N+](C)(C)CCCCCC[N+](C)(C)C,2072.7607,1070.3017,11.07692308,Supp,ITQ-24,IWR,,,,,,yes,15.6,12,,
1325,10.1021/ja0603599,1,0.067,0,0.5335,3.201,0.5335,0.26675,0.16005,336,175,hexamethonium,C[N+](C)(C)CCCCCC[N+](C)(C)C,2072.7607,1070.3017,11.07692308,Supp,ITQ-24,IWR,,,,,,yes,15.6,12,,
1326,10.1021/ja0603599,1,0.04,0,0.52,3.12,0.52,0.26,0,336,175,hexamethonium,C[N+](C)(C)CCCCCC[N+](C)(C)C,2072.7607,1070.3017,11.07692308,Supp,ITQ-13,ITH,,,,,,yes,17.4,10,,
1327,10.1021/ja0603599,1,0.04,0,0.52,3.12,0.52,0.26,0.052,336,175,hexamethonium,C[N+](C)(C)CCCCCC[N+](C)(C)C,2072.7607,1070.3017,11.07692308,Supp,ITQ-24,IWR,,,,,,yes,15.6,12,,
1328,10.1021/ja0603599,1,0.04,0,0.52,3.12,0.52,0.26,0.0832,336,175,hexamethonium,C[N+](C)(C)CCCCCC[N+](C)(C)C,2072.7607,1070.3017,11.07692308,Supp,ITQ-24,IWR,,,,,,yes,15.6,12,,
1329,10.1021/ja0603599,1,0.04,0,0.52,3.12,0.52,0.26,0.104,336,175,hexamethonium,C[N+](C)(C)CCCCCC[N+](C)(C)C,2072.7607,1070.3017,11.07692308,Supp,ITQ-24,IWR,,,,,,yes,15.6,12,,
1330,10.1021/ja0603599,1,0.04,0,0.52,3.12,0.52,0.26,0.156,336,175,hexamethonium,C[N+](C)(C)CCCCCC[N+](C)(C)C,2072.7607,1070.3017,11.07692308,Supp,EU-1,EUO,,,,,,no,17.1,10,,
1331,10.1021/ja0603599,1,0.02,0,0.51,3.06,0.51,0.255,0,336,175,hexamethonium,C[N+](C)(C)CCCCCC[N+](C)(C)C,2072.7607,1070.3017,11.07692308,Supp,ITQ-13,ITH,,,,,,yes,17.4,10,,
1332,10.1021/ja0603599,1,0.02,0,0.51,3.06,0.51,0.255,0.051,336,175,hexamethonium,C[N+](C)(C)CCCCCC[N+](C)(C)C,2072.7607,1070.3017,11.07692308,Supp,ITQ-24,IWR,,,,,,yes,15.6,12,,
1333,10.1021/ja0603599,1,0.02,0,0.51,3.06,0.51,0.255,0.0816,336,175,hexamethonium,C[N+](C)(C)CCCCCC[N+](C)(C)C,2072.7607,1070.3017,11.07692308,Supp,ITQ-24,IWR,,,,,,yes,15.6,12,,
1334,10.1021/ja0603599,1,0.02,0,0.51,3.06,0.51,0.255,0.102,336,175,hexamethonium,C[N+](C)(C)CCCCCC[N+](C)(C)C,2072.7607,1070.3017,11.07692308,Supp,ITQ-24,IWR,,,,,,yes,15.6,12,,
1335,10.1021/ja0603599,1,0.02,0,0.51,3.06,0.51,0.255,0.153,336,175,hexamethonium,C[N+](C)(C)CCCCCC[N+](C)(C)C,2072.7607,1070.3017,11.07692308,Supp,EU-1,EUO,,,,,,no,17.1,10,,
1336,10.1021/ja0603599,1,0,0,0.5,3,0.5,0.25,0,336,175,hexamethonium,C[N+](C)(C)CCCCCC[N+](C)(C)C,2072.7607,1070.3017,11.07692308,Supp,ITQ-13,ITH,,,,,,yes,17.4,10,,
1337,10.1021/ja0603599,1,0,0,0.5,3,0.5,0.25,0.05,336,175,hexamethonium,C[N+](C)(C)CCCCCC[N+](C)(C)C,2072.7607,1070.3017,11.07692308,Supp,EU-1,EUO,,,,,,no,17.1,10,,
1338,10.1021/ja0603599,1,0,0,0.5,3,0.5,0.25,0.08,336,175,hexamethonium,C[N+](C)(C)CCCCCC[N+](C)(C)C,2072.7607,1070.3017,11.07692308,Supp,EU-1,EUO,,,,,,no,17.1,10,,
1339,10.1021/ja0603599,1,0,0,0.5,3,0.5,0.25,0.1,336,175,hexamethonium,C[N+](C)(C)CCCCCC[N+](C)(C)C,2072.7607,1070.3017,11.07692308,Supp,EU-1,EUO,,,,,,no,17.1,10,,
1340,10.1021/ja0603599,1,0,0,0.5,3,0.5,0.25,0.15,336,175,hexamethonium,C[N+](C)(C)CCCCCC[N+](C)(C)C,2072.7607,1070.3017,11.07692308,Supp,EU-1,EUO,,,,,,no,17.1,10,,
1341,10.1021/ja0603599,1,0.5,0,0,7.5,0.75,0.375,0,336,175,"4,8-(2-methyl)-ethenobenzo[1,2- c:4,5-c’]dipyrrolium-4-methyl-2,2,6,6-tetraethyl-1,2,3,3a,4a,5,6,7,7a,8a-decahydro diiodide",C13C4C(C(C2C1C[N+](C2)(CC)CC)C(=C3C)C)C[N+](C4)(CC)CC,3029.0445,1350.7675,11.08086881,Supp,ITQ-24,IWR,,,,,,yes,15.6,12,,
1342,10.1021/ja0603599,1,0.5,0.06,0,7.5,0.75,0.375,0,336,175,"4,8-(2-methyl)-ethenobenzo[1,2- c:4,5-c’]dipyrrolium-4-methyl-2,2,6,6-tetraethyl-1,2,3,3a,4a,5,6,7,7a,8a-decahydro diiodide",C13C4C(C(C2C1C[N+](C2)(CC)CC)C(=C3C)C)C[N+](C4)(CC)CC,3029.0445,1350.7675,11.08086881,Supp,ITQ-24,IWR,,,,,,yes,15.6,12,,
1343,10.1021/ja0603599,1,0.5,0,0,7.5,0.75,0.375,0.03,336,175,"4,8-(2-methyl)-ethenobenzo[1,2- c:4,5-c’]dipyrrolium-4-methyl-2,2,6,6-tetraethyl-1,2,3,3a,4a,5,6,7,7a,8a-decahydro diiodide",C13C4C(C(C2C1C[N+](C2)(CC)CC)C(=C3C)C)C[N+](C4)(CC)CC,3029.0445,1350.7675,11.08086881,Supp,ITQ-24,IWR,,,,,,yes,15.6,12,,
1344,10.1021/ja0603599,1,0.5,0,0,22.5,0.75,0.375,0,336,175,"4,8-(2-methyl)-ethenobenzo[1,2- c:4,5-c’]dipyrrolium-4-methyl-2,2,6,6-tetraethyl-1,2,3,3a,4a,5,6,7,7a,8a-decahydro diiodide",C13C4C(C(C2C1C[N+](C2)(CC)CC)C(=C3C)C)C[N+](C4)(CC)CC,3029.0445,1350.7675,11.08086881,Supp,ITQ-24,IWR,,,,,,yes,15.6,12,,
1345,10.1021/ja0603599,1,0.5,0.06,0,22.5,0.75,0.375,0,336,175,"4,8-(2-methyl)-ethenobenzo[1,2- c:4,5-c’]dipyrrolium-4-methyl-2,2,6,6-tetraethyl-1,2,3,3a,4a,5,6,7,7a,8a-decahydro diiodide",C13C4C(C(C2C1C[N+](C2)(CC)CC)C(=C3C)C)C[N+](C4)(CC)CC,3029.0445,1350.7675,11.08086881,Supp,ITQ-24,IWR,,,,,,yes,15.6,12,,
1346,10.1021/ja0603599,1,0.5,0,0,22.5,0.75,0.375,0.03,336,175,"4,8-(2-methyl)-ethenobenzo[1,2- c:4,5-c’]dipyrrolium-4-methyl-2,2,6,6-tetraethyl-1,2,3,3a,4a,5,6,7,7a,8a-decahydro diiodide",C13C4C(C(C2C1C[N+](C2)(CC)CC)C(=C3C)C)C[N+](C4)(CC)CC,3029.0445,1350.7675,11.08086881,Supp,ITQ-24,IWR,,,,,,yes,15.6,12,,
1347,10.1021/ja0603599,1,0.2,0,0,6,0.6,0.3,0,336,175,"4,8-(2-methyl)-ethenobenzo[1,2- c:4,5-c’]dipyrrolium-4-methyl-2,2,6,6-tetraethyl-1,2,3,3a,4a,5,6,7,7a,8a-decahydro diiodide",C13C4C(C(C2C1C[N+](C2)(CC)CC)C(=C3C)C)C[N+](C4)(CC)CC,3029.0445,1350.7675,11.08086881,Supp,ITQ-24,IWR,,,,,,yes,15.6,12,,
1348,10.1021/ja0603599,1,0.2,0.048,0,6,0.6,0.3,0,336,175,"4,8-(2-methyl)-ethenobenzo[1,2- c:4,5-c’]dipyrrolium-4-methyl-2,2,6,6-tetraethyl-1,2,3,3a,4a,5,6,7,7a,8a-decahydro diiodide",C13C4C(C(C2C1C[N+](C2)(CC)CC)C(=C3C)C)C[N+](C4)(CC)CC,3029.0445,1350.7675,11.08086881,Supp,ITQ-24,IWR,,,,,,yes,15.6,12,,
1349,10.1021/ja0603599,1,0.2,0,0,6,0.6,0.3,0.024,336,175,"4,8-(2-methyl)-ethenobenzo[1,2- c:4,5-c’]dipyrrolium-4-methyl-2,2,6,6-tetraethyl-1,2,3,3a,4a,5,6,7,7a,8a-decahydro diiodide",C13C4C(C(C2C1C[N+](C2)(CC)CC)C(=C3C)C)C[N+](C4)(CC)CC,3029.0445,1350.7675,11.08086881,Supp,ITQ-24,IWR,,,,,,yes,15.6,12,,
1350,10.1021/ja0603599,1,0.2,0,0,18,0.6,0.3,0,336,175,"4,8-(2-methyl)-ethenobenzo[1,2- c:4,5-c’]dipyrrolium-4-methyl-2,2,6,6-tetraethyl-1,2,3,3a,4a,5,6,7,7a,8a-decahydro diiodide",C13C4C(C(C2C1C[N+](C2)(CC)CC)C(=C3C)C)C[N+](C4)(CC)CC,3029.0445,1350.7675,11.08086881,Supp,ITQ-24,IWR,,,,,,yes,15.6,12,,
1351,10.1021/ja0603599,1,0.2,0.048,0,18,0.6,0.3,0,336,175,"4,8-(2-methyl)-ethenobenzo[1,2- c:4,5-c’]dipyrrolium-4-methyl-2,2,6,6-tetraethyl-1,2,3,3a,4a,5,6,7,7a,8a-decahydro diiodide",C13C4C(C(C2C1C[N+](C2)(CC)CC)C(=C3C)C)C[N+](C4)(CC)CC,3029.0445,1350.7675,11.08086881,Supp,ITQ-24,IWR,,,,,,yes,15.6,12,,
1352,10.1021/ja0603599,1,0.2,0,0,18,0.6,0.3,0.024,336,175,"4,8-(2-methyl)-ethenobenzo[1,2- c:4,5-c’]dipyrrolium-4-methyl-2,2,6,6-tetraethyl-1,2,3,3a,4a,5,6,7,7a,8a-decahydro diiodide",C13C4C(C(C2C1C[N+](C2)(CC)CC)C(=C3C)C)C[N+](C4)(CC)CC,3029.0445,1350.7675,11.08086881,Supp,ITQ-24,IWR,,,,,,yes,15.6,12,,
1353,10.1021/ja0603599,1,0.067,0,0,5.335,0.5335,0.26675,0,336,175,"4,8-(2-methyl)-ethenobenzo[1,2- c:4,5-c’]dipyrrolium-4-methyl-2,2,6,6-tetraethyl-1,2,3,3a,4a,5,6,7,7a,8a-decahydro diiodide",C13C4C(C(C2C1C[N+](C2)(CC)CC)C(=C3C)C)C[N+](C4)(CC)CC,3029.0445,1350.7675,11.08086881,Supp,ITQ-24,IWR,,,,,,yes,15.6,12,,
1354,10.1021/ja0603599,1,0.067,0.04268,0,5.335,0.5335,0.26675,0,336,175,"4,8-(2-methyl)-ethenobenzo[1,2- c:4,5-c’]dipyrrolium-4-methyl-2,2,6,6-tetraethyl-1,2,3,3a,4a,5,6,7,7a,8a-decahydro diiodide",C13C4C(C(C2C1C[N+](C2)(CC)CC)C(=C3C)C)C[N+](C4)(CC)CC,3029.0445,1350.7675,11.08086881,Supp,ITQ-24,IWR,,,,,,yes,15.6,12,,
1355,10.1021/ja0603599,1,0.067,0,0,5.335,0.5335,0.26675,0.02134,336,175,"4,8-(2-methyl)-ethenobenzo[1,2- c:4,5-c’]dipyrrolium-4-methyl-2,2,6,6-tetraethyl-1,2,3,3a,4a,5,6,7,7a,8a-decahydro diiodide",C13C4C(C(C2C1C[N+](C2)(CC)CC)C(=C3C)C)C[N+](C4)(CC)CC,3029.0445,1350.7675,11.08086881,Supp,ITQ-24,IWR,,,,,,yes,15.6,12,,
1356,10.1021/ja0603599,1,0.067,0,0,16.005,0.5335,0.26675,0,336,175,"4,8-(2-methyl)-ethenobenzo[1,2- c:4,5-c’]dipyrrolium-4-methyl-2,2,6,6-tetraethyl-1,2,3,3a,4a,5,6,7,7a,8a-decahydro diiodide",C13C4C(C(C2C1C[N+](C2)(CC)CC)C(=C3C)C)C[N+](C4)(CC)CC,3029.0445,1350.7675,11.08086881,Supp,ITQ-24,IWR,,,,,,yes,15.6,12,,
1357,10.1021/ja0603599,1,0.067,0.04268,0,16.005,0.5335,0.26675,0,336,175,"4,8-(2-methyl)-ethenobenzo[1,2- c:4,5-c’]dipyrrolium-4-methyl-2,2,6,6-tetraethyl-1,2,3,3a,4a,5,6,7,7a,8a-decahydro diiodide",C13C4C(C(C2C1C[N+](C2)(CC)CC)C(=C3C)C)C[N+](C4)(CC)CC,3029.0445,1350.7675,11.08086881,Supp,ITQ-24,IWR,,,,,,yes,15.6,12,,
1358,10.1021/ja0603599,1,0.067,0,0,16.005,0.5335,0.26675,0.02134,336,175,"4,8-(2-methyl)-ethenobenzo[1,2- c:4,5-c’]dipyrrolium-4-methyl-2,2,6,6-tetraethyl-1,2,3,3a,4a,5,6,7,7a,8a-decahydro diiodide",C13C4C(C(C2C1C[N+](C2)(CC)CC)C(=C3C)C)C[N+](C4)(CC)CC,3029.0445,1350.7675,11.08086881,Supp,ITQ-24,IWR,,,,,,yes,15.6,12,,
1359,10.1021/ja0603599,1,0.04,0,0,5.2,0.52,0.26,0,336,175,"4,8-(2-methyl)-ethenobenzo[1,2- c:4,5-c’]dipyrrolium-4-methyl-2,2,6,6-tetraethyl-1,2,3,3a,4a,5,6,7,7a,8a-decahydro diiodide",C13C4C(C(C2C1C[N+](C2)(CC)CC)C(=C3C)C)C[N+](C4)(CC)CC,3029.0445,1350.7675,11.08086881,Supp,ITQ-24,IWR,,,,,,yes,15.6,12,,
1360,10.1021/ja0603599,1,0.04,0.0416,0,5.2,0.52,0.26,0,336,175,"4,8-(2-methyl)-ethenobenzo[1,2- c:4,5-c’]dipyrrolium-4-methyl-2,2,6,6-tetraethyl-1,2,3,3a,4a,5,6,7,7a,8a-decahydro diiodide",C13C4C(C(C2C1C[N+](C2)(CC)CC)C(=C3C)C)C[N+](C4)(CC)CC,3029.0445,1350.7675,11.08086881,Supp,ITQ-24,IWR,,,,,,yes,15.6,12,,
1361,10.1021/ja0603599,1,0.04,0,0,5.2,0.52,0.26,0.0208,336,175,"4,8-(2-methyl)-ethenobenzo[1,2- c:4,5-c’]dipyrrolium-4-methyl-2,2,6,6-tetraethyl-1,2,3,3a,4a,5,6,7,7a,8a-decahydro diiodide",C13C4C(C(C2C1C[N+](C2)(CC)CC)C(=C3C)C)C[N+](C4)(CC)CC,3029.0445,1350.7675,11.08086881,Supp,Amorphous,,,,,Amorphous,,no,,,,
1362,10.1021/ja0603599,1,0.2,0,0,6,0.6,0.3,0,336,175,"4,8-(2-methyl)-ethenobenzo[1,2- c:4,5-c’]dipyrrolium-4-methyl-2,2,6,6-tetraethyl-1,2,3,3a,4a,5,6,7,7a,8a-decahydro diiodide",C13C4C(C(C2C1C[N+](C2)(CC)CC)C(=C3C)C)C[N+](C4)(CC)CC,3029.0445,1350.7675,11.08086881,Supp,ITQ-24,IWR,,,,,,yes,15.6,12,,
1363,10.1021/ja0603599,1,0.2,0.048,0,6,0.6,0.3,0,336,175,"4,8-(2-methyl)-ethenobenzo[1,2- c:4,5-c’]dipyrrolium-4-methyl-2,2,6,6-tetraethyl-1,2,3,3a,4a,5,6,7,7a,8a-decahydro diiodide",C13C4C(C(C2C1C[N+](C2)(CC)CC)C(=C3C)C)C[N+](C4)(CC)CC,3029.0445,1350.7675,11.08086881,Supp,Amorphous,,,,,Amorphous,,no,,,,
1364,10.1021/ja0603599,1,0.2,0,0,6,0.6,0.3,0.024,336,175,"4,8-(2-methyl)-ethenobenzo[1,2- c:4,5-c’]dipyrrolium-4-methyl-2,2,6,6-tetraethyl-1,2,3,3a,4a,5,6,7,7a,8a-decahydro diiodide",C13C4C(C(C2C1C[N+](C2)(CC)CC)C(=C3C)C)C[N+](C4)(CC)CC,3029.0445,1350.7675,11.08086881,Supp,Amorphous,,,,,Amorphous,,no,,,,
1365,10.1021/ja0603599,1,0,0,0,5,0.5,0.25,0,336,175,"4,8-(2-methyl)-ethenobenzo[1,2- c:4,5-c’]dipyrrolium-4-methyl-2,2,6,6-tetraethyl-1,2,3,3a,4a,5,6,7,7a,8a-decahydro diiodide",C13C4C(C(C2C1C[N+](C2)(CC)CC)C(=C3C)C)C[N+](C4)(CC)CC,3029.0445,1350.7675,11.08086881,Supp,Amorphous,,,,,Amorphous,,no,,,,
1366,10.1021/ja0603599,1,0,0.04,0,5,0.5,0.25,0,336,175,"4,8-(2-methyl)-ethenobenzo[1,2- c:4,5-c’]dipyrrolium-4-methyl-2,2,6,6-tetraethyl-1,2,3,3a,4a,5,6,7,7a,8a-decahydro diiodide",C13C4C(C(C2C1C[N+](C2)(CC)CC)C(=C3C)C)C[N+](C4)(CC)CC,3029.0445,1350.7675,11.08086881,Supp,Amorphous,,,,,Amorphous,,no,,,,
1367,10.1021/ja0603599,1,0,0,0,5,0.5,0.25,0.02,336,175,"4,8-(2-methyl)-ethenobenzo[1,2- c:4,5-c’]dipyrrolium-4-methyl-2,2,6,6-tetraethyl-1,2,3,3a,4a,5,6,7,7a,8a-decahydro diiodide",C13C4C(C(C2C1C[N+](C2)(CC)CC)C(=C3C)C)C[N+](C4)(CC)CC,3029.0445,1350.7675,11.08086881,Supp,Amorphous,,,,,Amorphous,,no,,,,
1368,10.1021/ja0603599,1,0.5,0,0.75,7.5,0,0.375,0,336,175,"4,8-(2-methyl)-ethenobenzo[1,2- c:4,5-c’]dipyrrolium-4-methyl-2,2,6,6-tetraethyl-1,2,3,3a,4a,5,6,7,7a,8a-decahydro diiodide",C13C4C(C(C2C1C[N+](C2)(CC)CC)C(=C3C)C)C[N+](C4)(CC)CC,3029.0445,1350.7675,11.08086881,Supp,ITQ-24,IWR,,,,,,yes,15.6,12,,
1369,10.1021/ja0603599,1,0.5,0,0.75,22.5,0,0.375,0,336,175,"4,8-(2-methyl)-ethenobenzo[1,2- c:4,5-c’]dipyrrolium-4-methyl-2,2,6,6-tetraethyl-1,2,3,3a,4a,5,6,7,7a,8a-decahydro diiodide",C13C4C(C(C2C1C[N+](C2)(CC)CC)C(=C3C)C)C[N+](C4)(CC)CC,3029.0445,1350.7675,11.08086881,Supp,ITQ-24,IWR,,,,,,yes,15.6,12,,
1370,10.1021/ja0603599,1,0.5,0,0.75,45,0,0.375,0,336,175,"4,8-(2-methyl)-ethenobenzo[1,2- c:4,5-c’]dipyrrolium-4-methyl-2,2,6,6-tetraethyl-1,2,3,3a,4a,5,6,7,7a,8a-decahydro diiodide",C13C4C(C(C2C1C[N+](C2)(CC)CC)C(=C3C)C)C[N+](C4)(CC)CC,3029.0445,1350.7675,11.08086881,Supp,ITQ-24,IWR,,,,,,yes,15.6,12,,
1371,10.1021/ja0603599,1,0.5,0.06,0.75,7.5,0,0.375,0,336,175,"4,8-(2-methyl)-ethenobenzo[1,2- c:4,5-c’]dipyrrolium-4-methyl-2,2,6,6-tetraethyl-1,2,3,3a,4a,5,6,7,7a,8a-decahydro diiodide",C13C4C(C(C2C1C[N+](C2)(CC)CC)C(=C3C)C)C[N+](C4)(CC)CC,3029.0445,1350.7675,11.08086881,Supp,Amorphous,,,,,Amorphous,,no,,,,
1372,10.1021/ja0603599,1,0.5,0.06,0.75,22.5,0,0.375,0,336,175,"4,8-(2-methyl)-ethenobenzo[1,2- c:4,5-c’]dipyrrolium-4-methyl-2,2,6,6-tetraethyl-1,2,3,3a,4a,5,6,7,7a,8a-decahydro diiodide",C13C4C(C(C2C1C[N+](C2)(CC)CC)C(=C3C)C)C[N+](C4)(CC)CC,3029.0445,1350.7675,11.08086881,Supp,ITQ-24,IWR,,,,,,yes,15.6,12,,
1373,10.1021/ja0603599,1,0.5,0.06,0.75,45,0,0.375,0,336,175,"4,8-(2-methyl)-ethenobenzo[1,2- c:4,5-c’]dipyrrolium-4-methyl-2,2,6,6-tetraethyl-1,2,3,3a,4a,5,6,7,7a,8a-decahydro diiodide",C13C4C(C(C2C1C[N+](C2)(CC)CC)C(=C3C)C)C[N+](C4)(CC)CC,3029.0445,1350.7675,11.08086881,Supp,ITQ-24,IWR,,,,,,yes,15.6,12,,
1374,10.1021/ja0603599,1,0.5,0.15,0.75,7.5,0,0.375,0,336,175,"4,8-(2-methyl)-ethenobenzo[1,2- c:4,5-c’]dipyrrolium-4-methyl-2,2,6,6-tetraethyl-1,2,3,3a,4a,5,6,7,7a,8a-decahydro diiodide",C13C4C(C(C2C1C[N+](C2)(CC)CC)C(=C3C)C)C[N+](C4)(CC)CC,3029.0445,1350.7675,11.08086881,Supp,Amorphous,,,,,Amorphous,,no,,,,
1375,10.1021/ja0603599,1,0.5,0.15,0.75,22.5,0,0.375,0,336,175,"4,8-(2-methyl)-ethenobenzo[1,2- c:4,5-c’]dipyrrolium-4-methyl-2,2,6,6-tetraethyl-1,2,3,3a,4a,5,6,7,7a,8a-decahydro diiodide",C13C4C(C(C2C1C[N+](C2)(CC)CC)C(=C3C)C)C[N+](C4)(CC)CC,3029.0445,1350.7675,11.08086881,Supp,Amorphous,,,,,Amorphous,,no,,,,
1376,10.1021/ja0603599,1,0.5,0.15,0.75,45,0,0.375,0,336,175,"4,8-(2-methyl)-ethenobenzo[1,2- c:4,5-c’]dipyrrolium-4-methyl-2,2,6,6-tetraethyl-1,2,3,3a,4a,5,6,7,7a,8a-decahydro diiodide",C13C4C(C(C2C1C[N+](C2)(CC)CC)C(=C3C)C)C[N+](C4)(CC)CC,3029.0445,1350.7675,11.08086881,Supp,Amorphous,,,,,Amorphous,,no,,,,
1377,10.1021/ja0603599,1,0.2,0,0.6,6,0,0.3,0,336,175,"4,8-(2-methyl)-ethenobenzo[1,2- c:4,5-c’]dipyrrolium-4-methyl-2,2,6,6-tetraethyl-1,2,3,3a,4a,5,6,7,7a,8a-decahydro diiodide",C13C4C(C(C2C1C[N+](C2)(CC)CC)C(=C3C)C)C[N+](C4)(CC)CC,3029.0445,1350.7675,11.08086881,Supp,ITQ-24,IWR,,,,,,yes,15.6,12,,
1378,10.1021/ja0603599,1,0.2,0,0.6,18,0,0.3,0,336,175,"4,8-(2-methyl)-ethenobenzo[1,2- c:4,5-c’]dipyrrolium-4-methyl-2,2,6,6-tetraethyl-1,2,3,3a,4a,5,6,7,7a,8a-decahydro diiodide",C13C4C(C(C2C1C[N+](C2)(CC)CC)C(=C3C)C)C[N+](C4)(CC)CC,3029.0445,1350.7675,11.08086881,Supp,ITQ-24,IWR,,,,,,yes,15.6,12,,
1379,10.1021/ja0603599,1,0.2,0,0.6,36,0,0.3,0,336,175,"4,8-(2-methyl)-ethenobenzo[1,2- c:4,5-c’]dipyrrolium-4-methyl-2,2,6,6-tetraethyl-1,2,3,3a,4a,5,6,7,7a,8a-decahydro diiodide",C13C4C(C(C2C1C[N+](C2)(CC)CC)C(=C3C)C)C[N+](C4)(CC)CC,3029.0445,1350.7675,11.08086881,Supp,ITQ-24,IWR,,,,,,yes,15.6,12,,
1380,10.1021/ja0603599,1,0.2,0.048,0.6,6,0,0.3,0,336,175,"4,8-(2-methyl)-ethenobenzo[1,2- c:4,5-c’]dipyrrolium-4-methyl-2,2,6,6-tetraethyl-1,2,3,3a,4a,5,6,7,7a,8a-decahydro diiodide",C13C4C(C(C2C1C[N+](C2)(CC)CC)C(=C3C)C)C[N+](C4)(CC)CC,3029.0445,1350.7675,11.08086881,Supp,Amorphous,,,,,Amorphous,,no,,,,
1381,10.1021/ja0603599,1,0.2,0.048,0.6,18,0,0.3,0,336,175,"4,8-(2-methyl)-ethenobenzo[1,2- c:4,5-c’]dipyrrolium-4-methyl-2,2,6,6-tetraethyl-1,2,3,3a,4a,5,6,7,7a,8a-decahydro diiodide",C13C4C(C(C2C1C[N+](C2)(CC)CC)C(=C3C)C)C[N+](C4)(CC)CC,3029.0445,1350.7675,11.08086881,Supp,Amorphous,,,,,Amorphous,,no,,,,
1382,10.1021/ja0603599,1,0.2,0.048,0.6,36,0,0.3,0,336,175,"4,8-(2-methyl)-ethenobenzo[1,2- c:4,5-c’]dipyrrolium-4-methyl-2,2,6,6-tetraethyl-1,2,3,3a,4a,5,6,7,7a,8a-decahydro diiodide",C13C4C(C(C2C1C[N+](C2)(CC)CC)C(=C3C)C)C[N+](C4)(CC)CC,3029.0445,1350.7675,11.08086881,Supp,Amorphous,,,,,Amorphous,,no,,,,
1383,10.1021/ja0603599,1,0.2,0.12,0.6,6,0,0.3,0,336,175,"4,8-(2-methyl)-ethenobenzo[1,2- c:4,5-c’]dipyrrolium-4-methyl-2,2,6,6-tetraethyl-1,2,3,3a,4a,5,6,7,7a,8a-decahydro diiodide",C13C4C(C(C2C1C[N+](C2)(CC)CC)C(=C3C)C)C[N+](C4)(CC)CC,3029.0445,1350.7675,11.08086881,Supp,Amorphous,,,,,Amorphous,,no,,,,
1384,10.1021/ja0603599,1,0.2,0.12,0.6,18,0,0.3,0,336,175,"4,8-(2-methyl)-ethenobenzo[1,2- c:4,5-c’]dipyrrolium-4-methyl-2,2,6,6-tetraethyl-1,2,3,3a,4a,5,6,7,7a,8a-decahydro diiodide",C13C4C(C(C2C1C[N+](C2)(CC)CC)C(=C3C)C)C[N+](C4)(CC)CC,3029.0445,1350.7675,11.08086881,Supp,Amorphous,,,,,Amorphous,,no,,,,
1385,10.1021/ja0603599,1,0.2,0.12,0.6,36,0,0.3,0,336,175,"4,8-(2-methyl)-ethenobenzo[1,2- c:4,5-c’]dipyrrolium-4-methyl-2,2,6,6-tetraethyl-1,2,3,3a,4a,5,6,7,7a,8a-decahydro diiodide",C13C4C(C(C2C1C[N+](C2)(CC)CC)C(=C3C)C)C[N+](C4)(CC)CC,3029.0445,1350.7675,11.08086881,Supp,Amorphous,,,,,Amorphous,,no,,,,
1386,10.1021/ja0603599,1,0.067,0,0.5335,5.335,0,0.26675,0,336,175,"4,8-(2-methyl)-ethenobenzo[1,2- c:4,5-c’]dipyrrolium-4-methyl-2,2,6,6-tetraethyl-1,2,3,3a,4a,5,6,7,7a,8a-decahydro diiodide",C13C4C(C(C2C1C[N+](C2)(CC)CC)C(=C3C)C)C[N+](C4)(CC)CC,3029.0445,1350.7675,11.08086881,Supp,ITQ-24,IWR,,,,,,yes,15.6,12,,
1387,10.1021/ja0603599,1,0.067,0,0.5335,16.005,0,0.26675,0,336,175,"4,8-(2-methyl)-ethenobenzo[1,2- c:4,5-c’]dipyrrolium-4-methyl-2,2,6,6-tetraethyl-1,2,3,3a,4a,5,6,7,7a,8a-decahydro diiodide",C13C4C(C(C2C1C[N+](C2)(CC)CC)C(=C3C)C)C[N+](C4)(CC)CC,3029.0445,1350.7675,11.08086881,Supp,Amorphous,,,,,Amorphous,,no,,,,
1388,10.1021/ja0603599,1,0.067,0,0.5335,32.01,0,0.26675,0,336,175,"4,8-(2-methyl)-ethenobenzo[1,2- c:4,5-c’]dipyrrolium-4-methyl-2,2,6,6-tetraethyl-1,2,3,3a,4a,5,6,7,7a,8a-decahydro diiodide",C13C4C(C(C2C1C[N+](C2)(CC)CC)C(=C3C)C)C[N+](C4)(CC)CC,3029.0445,1350.7675,11.08086881,Supp,Amorphous,,,,,Amorphous,,no,,,,
1389,10.1021/ja0603599,1,0.067,0.04268,0.5335,5.335,0,0.26675,0,336,175,"4,8-(2-methyl)-ethenobenzo[1,2- c:4,5-c’]dipyrrolium-4-methyl-2,2,6,6-tetraethyl-1,2,3,3a,4a,5,6,7,7a,8a-decahydro diiodide",C13C4C(C(C2C1C[N+](C2)(CC)CC)C(=C3C)C)C[N+](C4)(CC)CC,3029.0445,1350.7675,11.08086881,Supp,Amorphous,,,,,Amorphous,,no,,,,
1390,10.1021/ja0603599,1,0.067,0.04268,0.5335,16.005,0,0.26675,0,336,175,"4,8-(2-methyl)-ethenobenzo[1,2- c:4,5-c’]dipyrrolium-4-methyl-2,2,6,6-tetraethyl-1,2,3,3a,4a,5,6,7,7a,8a-decahydro diiodide",C13C4C(C(C2C1C[N+](C2)(CC)CC)C(=C3C)C)C[N+](C4)(CC)CC,3029.0445,1350.7675,11.08086881,Supp,Amorphous,,,,,Amorphous,,no,,,,
1391,10.1021/ja0603599,1,0.067,0.04268,0.5335,32.01,0,0.26675,0,336,175,"4,8-(2-methyl)-ethenobenzo[1,2- c:4,5-c’]dipyrrolium-4-methyl-2,2,6,6-tetraethyl-1,2,3,3a,4a,5,6,7,7a,8a-decahydro diiodide",C13C4C(C(C2C1C[N+](C2)(CC)CC)C(=C3C)C)C[N+](C4)(CC)CC,3029.0445,1350.7675,11.08086881,Supp,Amorphous,,,,,Amorphous,,no,,,,
1392,10.1021/ja0603599,1,0.067,0.1067,0.5335,5.335,0,0.26675,0,336,175,"4,8-(2-methyl)-ethenobenzo[1,2- c:4,5-c’]dipyrrolium-4-methyl-2,2,6,6-tetraethyl-1,2,3,3a,4a,5,6,7,7a,8a-decahydro diiodide",C13C4C(C(C2C1C[N+](C2)(CC)CC)C(=C3C)C)C[N+](C4)(CC)CC,3029.0445,1350.7675,11.08086881,Supp,Amorphous,,,,,Amorphous,,no,,,,
