Repository: olivettigroup/table_extractor

Ge containing zeolite synthesis data. If used please cite: 
Jensen et al. A Machine Learning Approach to Zeolite Synthesis Enabled by Automatic Data Extraction. ACS Central Science. April 19, 2019. 10.1021/acscentsci.9b00193

File: zeolite_data/ge_synthesis_data.csv (part 8 of 8)
10,10.1021/acs.cgd.8b00078,1,0.667,0,0,13.336,1.667,1.667,0,336,170,4-dimethylaminopyridine,CN(C)c1ccncc1,1086.1986,602.9992,3.823807346,Table,argutite + IM-18,IM-18,,argutite,,,,no,18,10,,
11,10.1021/acs.cgd.8b00078,1,0.25,0,0,10,1.25,1.25,0,336,170,4-dimethylaminopyridine,CN(C)c1ccncc1,1086.1986,602.9992,3.823807346,Table,IM-18 + NON + cristobalite + argutite,IM-18,NON,cristobalite,argutite,,,no,18,10,17.6,6
12,10.1021/acs.cgd.8b00078,1,0.25,0,0,10,0.312,0.312,0,336,170,4-dimethylaminopyridine,CN(C)c1ccncc1,1086.1986,602.9992,3.823807346,Table,ZSM-48 + argutite,*MRE,,argutite,,,,no,19.7,10,,
13,10.1021/acs.cgd.8b00078,1,0.667,0,0,33.34,1.667,1.667,0,336,170,4-dimethylaminopyridine,CN(C)c1ccncc1,1086.1986,602.9992,3.823807346,Table,argutite + quartz + IM-18,IM-18,,argutite,quartz,,,no,18,10,,
1393,10.1021/ja0603599,1,0.067,0.1067,0.5335,16.005,0,0.26675,0,336,175,"4,8-(2-methyl)-ethenobenzo[1,2- c:4,5-c’]dipyrrolium-4-methyl-2,2,6,6-tetraethyl-1,2,3,3a,4a,5,6,7,7a,8a-decahydro diiodide",C13C4C(C(C2C1C[N+](C2)(CC)CC)C(=C3C)C)C[N+](C4)(CC)CC,3029.0445,1350.7675,11.08086881,Supp,Amorphous,,,,,Amorphous,,no,,,,
1394,10.1021/ja0603599,1,0.067,0.1067,0.5335,32.01,0,0.26675,0,336,175,"4,8-(2-methyl)-ethenobenzo[1,2- c:4,5-c’]dipyrrolium-4-methyl-2,2,6,6-tetraethyl-1,2,3,3a,4a,5,6,7,7a,8a-decahydro diiodide",C13C4C(C(C2C1C[N+](C2)(CC)CC)C(=C3C)C)C[N+](C4)(CC)CC,3029.0445,1350.7675,11.08086881,Supp,Amorphous,,,,,Amorphous,,no,,,,
1395,10.1126/science.1098242,1,0.5,0,0.375,37.5,0,0.375,0,144,170,"(6R,10S)-6,10-dimethyl-5-azoniaspiro [4,5]decane",C1(CCCC([N+]12CCCC2)C)C,1570.7564,755.6045,4.660200973,Supp,IM-12,UTL,,,,,,no,15.6,14,,
1396,10.1021/ja035534p,1,0.2,0.03,0.6,6,0,0.3,0,360,175,hexamethonium dihydroxyde,C[N+](C)(C)CCCCCC[N+](C)(C)C,2072.7607,1070.3017,11.07692308,Supp,ITQ-24,IWR,,,,,,yes,15.6,12,,
1397,10.1021/ja035534p,1,0.2,0,0.6,6,0,0.3,0.048,720,175,hexamethonium dihydroxyde,C[N+](C)(C)CCCCCC[N+](C)(C)C,2072.7607,1070.3017,11.07692308,Supp,ITQ-24,IWR,,,,,,yes,15.6,12,,
1398,10.1002/(sici)1521-3773(19990301)38:5<653::aid-anie653>3.0.co;2-c,0,1,0,0,31,0.8,2.4,0,96,165,piperazine,C1CNCCN1,787.0684,462.4985,1.543209877,Text,ASU-14,ASU-14,,,,,,no,13.4,10,,
1399,10.1002/1521-3773(20000703)39:13<2346::aid-anie2346>3.0.co;2-b,1,0,0,0.5,3,0.5,0.5,0.02,168,150,"1,3,3-trimethyl-6-azonium-tricyclo[3.2.1.46,6]dodecane hydroxide",C12CC(CC(C1)(C)C)(C[N+]23CCCC3)C,1904.1345,894.6199,5.552328157,Text,ITQ-7,ISV,,,,,,yes,15,12,,
1400,10.1002/1521-3773(20010601)40:11<2166::aid-anie2166>3.0.co;2-c,0,1,0,0,70.378,0,4.076,0,168,180,TREN,C(CN(CCN)CCN)N,1371.1295,750.4803,7.111111111,Text,FDU-4,FDU-4,,,,,,no,11.1,24,,
1401,10.1002/1521-3773(20010618)40:12<2277::aid-anie2277>3.0.co;2-o,1,0.5,0,0.750750751,12.01201201,0.750750751,0.750750751,0,15,150,"1?benzyl?1,4?diazabicyclo[2.2.2]octane",C1C[N]2(CCN1CC2)CC3=CC=CC=C3,1768.139,871.9335,5.552328157,Text,polymorph C,BEC,,,,,,no,15.1,12,,
1402,10.1002/1521-3773(20010618)40:12<2277::aid-anie2277>3.0.co;2-o,1,0.199279712,0,0.600240096,9.603841537,0.600240096,0.600240096,0,15,150,"1?benzyl?1,4?diazabicyclo[2.2.2]octane",C1C[N]2(CCN1CC2)CC3=CC=CC=C3,1768.139,871.9335,5.552328157,Text,polymorph C,BEC,,,,,,no,15.1,12,,
1403,10.1002/1521-3773(20010618)40:12<2277::aid-anie2277>3.0.co;2-o,1,0.066168623,0,0.53361793,8.537886873,0.53361793,0.53361793,0,15,150,"1?benzyl?1,4?diazabicyclo[2.2.2]octane",C1C[N]2(CCN1CC2)CC3=CC=CC=C3,1768.139,871.9335,5.552328157,Text,polymorph C,BEC,,,,,,no,15.1,12,,
1404,10.1002/anie.200461911,0,1,0,0,20,0,8,2,192,165,diethylenetriamine,C(CNCCN)N,976.985,582.853,4.166666667,Text,SU-16,SOS,,,,,,no,17,12,,
1405,10.1002/anie.200801375,0,1,0,0,58.6,1.6,4.7,0,132,160,2-methylpiperazine,CC1CNCCN1,924.5009,522.7275,2.24906289,Text,JLG-5,,,JLG-5,,,,no,,,,
1406,10.1002/anie.201001506,1,0.5,0.075,0.373,2.985,0.299,0.373,0,24,175,"(2??(R), 6??(S))?2?,6??dimethylspiro[isoindole?2,1??piperidin?1??ium] ",C1=CC=CC2=C1C[N+]3(C2)C(CCCC3C)C,1911.7846,922.0761,6.301440329,Text,ITQ-44,IRR,,,,,,yes,11.8,18,,
1407,10.1002/anie.201006500,0,1,0,0.86,74.07,1.85,0.37,0,192,180,ethylenediamine,C(CN)N,598.8363,389.4072,1.333333333,Text,GaGeO-CJ63,JST,,,,,,no,14.3,10,,
1408,10.1002/anie.201300846,0,1,0,0,36.76,0,0.24,0,192,180,"1,2?diaminopropane",CC(CN)N,738.2503,451.0175,2.25,Text,GaGeO-JU-64,JSR,,,,,,no,12.3,11,,
1409,10.1002/anie.201501718,0,1,0,0,6,0,3.5,0,120,150,2?propanolamine,CC(CO)N,708.1947,434.2663,2.25,Text,PKU-17 ,PKU-17,,,,,,no,7.8,48,,
1410,10.1002/anie.201506678,1,1,0,0,1,0.4,0.4,0,144,170,Triphenylsulfonium,c1ccc(cc1)[S+](c2ccccc2)c3ccccc3,2194.0997,1062.3202,8.666389005,Text,GeZA germanosilicate,,,GeZA germanosilicate,,,,no,,,,
1411,10.1002/anie.201801386,1,1,0,1,6,1,0.5,0,48,160,"N,N??dimethylsophoridinium",C2C1C4C3C(C[N+]1(C(CC2)=O)C)CCC[N+]3(CCC4)C,2355.4134,1062.8704,7.941352411,Text,SYSU-3,SYSU-3,,,,,,no,11.4,24,,
1412,10.1002/chem.201603434,1,0.1,0,0.278,5.555555556,0,0.278,0,336,175,hexamethonium,C[N+](C)(C)CCCCCC[N+](C)(C)C,2072.7607,1070.3017,11.07692308,Text,ITH,ITH,,,,,,no,17.4,10,,
1413,10.1002/chem.201603434,1,1,0,28,88,2.8,28,0,144,175,"N,N,N’,N’?tetramethyl?1,6?hexanediamine",CN(C)CCCCCCN(C)C,1730.496,929.3132,9.090909091,Text,ITH,ITH,,,,,,no,17.4,10,,
1414,10.1002/chem.201603434,1,0.25,0,0.313,12.5,0,0.313,0,168,175,"1,5?bis(methylpyrrolidinium)pentane dihydroxide",C[N+]1(CCCC1)CCCCC[N+]2(CCCC2)C,2292.3813,1151.8019,8.77914952,Text,IWW,IWW,,,,,,no,16.6,12,,
1415,10.1002/chem.201603434,1,0.5,0,0.375,15,0,0.375,0,168,175,"1,5?bis(methylpyrrolidinium)pentane dihydroxide",C[N+]1(CCCC1)CCCCC[N+]2(CCCC2)C,2292.3813,1151.8019,8.77914952,Text,IWW,IWW,,,,,,no,16.6,12,,
1416,10.1002/chem.201603434,1,0.5,0,0.375,45,0,0.375,0,144,175,"(6R,10S)?6,10?dimethyl?5?azoniaspiro[4,5]decane ",C1(CCCC([N+]12CCCC2)C)C,1570.7564,755.6045,4.660200973,Text,UTL,UTL,,,,,,no,15.6,14,,
1417,10.1002/chem.201603434,1,0.205,0,0.301,36.144,0,0.301,0,144,175,"(6R,10S)?6,10?dimethyl?5?azoniaspiro[4,5]decane ",C1(CCCC([N+]12CCCC2)C)C,1570.7564,755.6045,4.660200973,Text,UTL,UTL,,,,,,no,15.6,14,,
1418,10.1002/chem.201703361,1,0.4,0,0.6,20,0.6,0.6,0,120,170,4-pyrrolidinopyridine,c1cnccc1N2CCCC2,1270.835,687.3324,3.90625,Text,SCM-14 ,SOR,,,,,,no,17.1,12,,
1419,10.1007/s10934-015-0051-5,1,0.1,0,0.3,5,0,0.3,0,72,170,tetramethylammonium hydroxide,C[N+](C)(C)C,816.9524,470.8099,2.25,Text,PLS-1,,,PLS-1,,,,no,,,,
1420,10.1007/s11144-009-0129-7,1,0.05,0.01,0.5,5,0.56,0.25,0,360,135,hexamethonium dihydroxide,C[N+](C)(C)CCCCCC[N+](C)(C)C,2072.7607,1070.3017,11.07692308,Text,ITQ-13,ITH,,,,,,yes,17.4,10,,
1421,10.1007/s11244-013-0170-7,1,0.098901099,0.010989011,0.549,5.494505495,0.615384615,0.275,0,336,160,hexamethonium dihydroxide,C[N+](C)(C)CCCCCC[N+](C)(C)C,2072.7607,1070.3017,11.07692308,Text,ITQ-13,ITH,,,,,,yes,17.4,10,,
1422,10.1016/j.cattod.2012.10.002,1,0.511508951,0.023,0.895140665,38.36317136,0,0.895,0,480,175,7-ethyl-6-azoniaspiro[5.5]undecane hydroxide,CCC1CCCC[N+]12CCCCC2,1701.0831,832.3573,5.442732195,Text,UTL,UTL,,,,,,no,15.6,14,,
1423,10.1016/j.cattod.2013.10.051,1,0.513513514,0,0.73,37.83783784,0,0.72972973,0,144,175,"(6R,10S)-6,10-Dimethyl-5-anizosporo[4.5]decane hydroxide",C1(CCCC([N+]12CCCC2)C)C,1570.7564,755.6045,4.660200973,Text,UTL,UTL,,,,,,no,15.6,14,,
1424,10.1016/j.cattod.2014.06.041,1,0.5,0,0.75,8.333333333,0,0.375,0.167,240,175,hexamethonium dihydroxide,C[N+](C)(C)CCCCCC[N+](C)(C)C,2072.7607,1070.3017,11.07692308,Text,IWR,IWR,,,,,,no,15.6,12,,
1425,10.1016/j.inoche.2013.11.010,0,1,0,4,0,0,8,0,180,180,diethylenetriamine,C(CNCCN)N,976.985,582.853,4.166666667,Text,CCUT-9,BSV,,,,,,no,18.7,12,,
1426,10.1016/j.jcat.2007.12.003,1,0.492537313,0.074626866,0.448,2.23880597,0.447761194,0.224,0,5,170,hexamethonium hydroxide,C[N+](C)(C)CCCCCC[N+](C)(C)C,2072.7607,1070.3017,11.07692308,Text,ITQ-33,ITT,,,,,,yes,12.8,18,,
1427,10.1016/j.jcat.2009.08.012,1,0.5,0.03,0.758,22.727,0,0.379,0,288,175,"1,5-bis-(methylpyrrolidinium)-pentane hydroxide",C[N+]1(CCCC1)CCCCC[N+]2(CCCC2)C,2292.3813,1151.8019,8.77914952,Text,ITQ-22,IWW,,,,,,yes,16.6,12,,
1428,10.1016/j.micromeso.2006.11.005,1,1.111,0,0,105.545,4,31.555,0,240,175,"1,2-diaminopropane",CC(CN)N,738.2503,451.0175,2.25,Text,SU-21,,,SU-21,,,,no,,,,
1429,10.1016/j.micromeso.2008.06.036,1,1,2,0,116,0,62,0,168,170,ethylenediamine,C(CN)N,598.8363,389.4072,1.333333333,Text,SU-57,DFT,,,,,,no,17.7,8,,
1430,10.1016/j.micromeso.2010.10.050,1,0.2,0.08,0.65,8.7,0.65,0.65,0,144,175,1-Cyclohexylpyrrolidine,C1CCC(CC1)N2CCCC2,1414.6521,749.708,3.90625,Text,ITQ-7,ISV,,,,,,yes,15,12,,
1431,10.1016/j.micromeso.2014.02.010,1,0.5,0,0.750750751,11.26126126,0.750750751,0.750750751,0,96,140,tetramethylammonium hydroxide,C[N+](C)(C)C,816.9524,470.8099,2.25,Text,ITQ-17,BEC,,,,,,yes,15.1,12,,
1432,10.1016/j.micromeso.2014.02.010,1,0.5,0,0.75075,11.2613,0.75075,0.75075,0,24,150,"1-benzyl-4-aza-1-azoniacyclo[2,2,2]octane hydroxide",c1ccc(cc1)C[N+]23CCN(CC2)CC3,1770.3413,869.9336,5.552328157,Text,ITQ-17,BEC,,,,,,yes,15.1,12,,
1433,10.1016/j.micromeso.2014.02.010,1,0.199279712,0,0.60024,2.400960384,0,0.30012,0,336,175,hexamethonium hydroxide,C[N+](C)(C)CCCCCC[N+](C)(C)C,2072.7607,1070.3017,11.07692308,Text,ITQ-17,BEC,,,,,,yes,15.1,12,,
1434,10.1016/j.micromeso.2016.11.023,1,0,0,0.54,5.6,0.42,0.54,0,360,140,tetramethylammonium hydroxide,C[N+](C)(C)C,816.9524,470.8099,2.25,Text,*BEA,*BEA,,,,,,no,15.3,12,,
1435,10.1016/j.solidstatesciences.2007.08.002,0,1,0,0,40,0,0.5,0,336,170,ethylenediamine,C(CN)N,598.8363,389.4072,1.333333333,Text,IM-14,IM-14,,,,,,no,13.7,10,,
1436,10.1016/s1387-1811(00)00221-3,0,1,0.25,1.25,39.167,0,0,0,24,170,None,cannot identify,0,0,0,Text,CAN,CAN,,,,,,no,16.9,12,,
1437,10.1016/s1387-1811(00)00221-3,0,1,0,1.333,40,0,0,0,120,110,None,cannot identify,0,0,0,Text,CAN,CAN,,,,,,no,16.9,12,,
1438,10.1016/s1387-1811(02)00270-6,0,1,1.025,0.745,0,0,2.391,0,120,175,tetramethylammonium hydroxide,C[N+](C)(C)C,816.9524,470.8099,2.25,Text,MON,MON,,,,,,no,17.6,8,,
1439,10.1016/s1387-1811(02)00270-6,0,1,1.025,1.116,0,0,4.01,0,120,175,tetramethylammonium hydroxide,C[N+](C)(C)C,816.9524,470.8099,2.25,Text,ANA,ANA,,,,,,no,19.2,8,,
1440,10.1016/s1387-1811(02)00270-6,0,1,1.025,0.34,0,0,0.2441,0,120,175,tetramethylammonium hydroxide,C[N+](C)(C)C,816.9524,470.8099,2.25,Text,paracelsian,,,paracelsian,,,,no,,,,
1441,10.1016/s1387-1811(98)00294-7,0,1,1,0,35,0,0,0,6,60,None,cannot identify,0,0,0,Text,RHO,RHO,,,,,,no,14.5,8,,
1442,10.1016/s1387-1811(99)00070-0,0,1,1,0,25,0,0,0,4,90,None,cannot identify,0,0,0,Text,Zeolite X,FAU,,,,,,no,13.3,12,,
1443,10.1016/s1387-1811(99)00177-8,0,1,1,0.5,50,0,0,0,120,110,None,cannot identify,0,0,0,Text,ABW,ABW,,,,,,no,17.6,8,,
1444,10.1016/s1387-1811(99)00263-2,0,1,1,0.728,24.612,0,0,0,336,225,None,cannot identify,0,0,0,Text,JBW,JBW,,,,,,no,18.8,8,,
1445,10.1021/acs.cgd.6b01150,0,1,0,0,7.7,1.7,3.8,0,168,160,"1,6-diaminohexane",C(CCCN)CCN,1158.207,674.69,5.142857143,Text,SU-65,SU-65,,,,,,no,8.9,24,,
1446,10.1021/acs.chemmater.7b01181,1,0.5,0,1,15,1,1,0,336,150,1-methyl-1H-imidazole ,Cn1ccnc1,727.823,438.5939,1.543209877,Text,SAZ-1,*CTH,,,,,,no,16.2,14,,
1447,10.1021/cg300647s,0,1,0,0,79.8,0,15.6,0,240,175,2-methylpentamethylenediamine,CC(CCCN)CN,1160.8487,654.6706,5.142857143,Text,SU-74,SU-74,,,,,,no,15.2,12,,
1448,10.1021/cg300647s,0,1,0,0,42,0,3.8,0,120,175,aminoethylpiperazine,CC(N)N1CCNCC1,1159.9497,620.9014,3.823807346,Text,SU-74,SU-74,,,,,,no,15.2,12,,
1449,10.1021/cg500681k,0,1,0,0,20,2.7,74.8,0,168,180,ethlenediamine,C(CN)N,598.8363,389.4072,1.333333333,Text,SU-77,SU-77,,,,,,no,14.6,12,,
1450,10.1021/cm049373f,1,1.389,0,0,70.833,5.139,161.111,0,144,170,1-aminopropane,CCCN,636.5798,407.2243,1.333333333,Text,SU-12,ASU-12,,,,,,no,12,16,,
1451,10.1021/cm2025735,1,0.05,0,0,5,0.5,0.25,0,336,175,hexamethonium bromide,C[N+](C)(C)CCCCCC[N+](C)(C)C,2072.7607,1070.3017,11.07692308,Text,ITQ-13,ITH,,,,,,yes,17.4,10,,
1452,10.1021/cm2025735,1,0.1,0,0,5,0.5,0.25,0,336,175,hexamethonium bromide,C[N+](C)(C)CCCCCC[N+](C)(C)C,2072.7607,1070.3017,11.07692308,Text,ITQ-13,ITH,,,,,,yes,17.4,10,,
1453,10.1021/cm2025735,1,0.2,0,0,5,0.5,0.25,0,336,175,hexamethonium bromide,C[N+](C)(C)CCCCCC[N+](C)(C)C,2072.7607,1070.3017,11.07692308,Text,ITQ-13,ITH,,,,,,yes,17.4,10,,
1454,10.1021/cm2025735,1,0.333,0,0,5,0.5,0.25,0,336,175,hexamethonium bromide,C[N+](C)(C)CCCCCC[N+](C)(C)C,2072.7607,1070.3017,11.07692308,Text,ITQ-13,ITH,,,,,,yes,17.4,10,,
1455,10.1021/cm2025735,1,0.067,0,0,5,0.5,0.25,0,336,175,hexamethonium bromide,C[N+](C)(C)CCCCCC[N+](C)(C)C,2072.7607,1070.3017,11.07692308,Text,ITQ-17,BEC,,,,,,yes,15.1,12,,
1456,10.1021/cm2025735,1,0.1,0,0,5,0.5,0.25,0,336,175,hexamethonium bromide,C[N+](C)(C)CCCCCC[N+](C)(C)C,2072.7607,1070.3017,11.07692308,Text,ITQ-17,BEC,,,,,,yes,15.1,12,,
1457,10.1021/cm2025735,1,0.2,0,0,5,0.5,0.25,0,336,175,hexamethonium bromide,C[N+](C)(C)CCCCCC[N+](C)(C)C,2072.7607,1070.3017,11.07692308,Text,ITQ-17,BEC,,,,,,yes,15.1,12,,
1458,10.1021/cm2025735,1,0.333,0,0,5,0.5,0.25,0,336,175,hexamethonium bromide,C[N+](C)(C)CCCCCC[N+](C)(C)C,2072.7607,1070.3017,11.07692308,Text,ITQ-17,BEC,,,,,,yes,15.1,12,,
1459,10.1021/cm301511y,1,0.1,0,0.5,5,0,0.25,0,336,175,Hexamethonium hydroxide,C[N+](C)(C)CCCCCC[N+](C)(C)C,2072.7607,1070.3017,11.07692308,Text,ITQ-13,ITH,,,,,,yes,17.4,10,,
1460,10.1021/cm301511y,1,0.2,0,0.6,6,0,0.3,0,336,175,Hexamethonium hydroxide,C[N+](C)(C)CCCCCC[N+](C)(C)C,2072.7607,1070.3017,11.07692308,Text,ITQ-22,IWW,,,,,,yes,16.6,12,,
1461,10.1021/cm301511y,1,0.2,0.03,0.6,6,0,0.3,0,336,175,Hexamethonium hydroxide,C[N+](C)(C)CCCCCC[N+](C)(C)C,2072.7607,1070.3017,11.07692308,Text,ITQ-24,IWR,,,,,,yes,15.6,12,,
1462,10.1021/cm502953s,1,0.167,0,0.17505,8.167,0,0.17505,0,204,175,"Propane-1,3-bis(trimethylphosphonium) hydroxide",C(C[P+](C)(C)C)[P+](C)(C)C,1681.537,884.5062,7.111111111,Text,ITR,ITR,,,,,,no,17.4,10,,
1463,10.1021/cm502953s,1,0.5,0,0.75,7,0,0.375,0,204,175,hexamethonium dihydroxide,C[N+](C)(C)CCCCCC[N+](C)(C)C,2072.7607,1070.3017,11.07692308,Text,IWW,IWW,,,,,,no,16.6,12,,
1464,10.1021/cm502953s,1,0.5,0,0.75,7,0,0.375,0.15,336,175,hexamethonium dihydroxide,C[N+](C)(C)CCCCCC[N+](C)(C)C,2072.7607,1070.3017,11.07692308,Text,IWR,IWR,,,,,,no,15.6,12,,
1465,10.1021/cm502953s,1,0.5,0,0.75,7,0,0.375,0.225,336,175,hexamethonium dihydroxide,C[N+](C)(C)CCCCCC[N+](C)(C)C,2072.7607,1070.3017,11.07692308,Text,IWR,IWR,,,,,,no,15.6,12,,
1466,10.1021/cm502953s,1,0.5,0,0.75,7,0,0.375,0.3,336,175,hexamethonium dihydroxide,C[N+](C)(C)CCCCCC[N+](C)(C)C,2072.7607,1070.3017,11.07692308,Text,BEA,*BEA,,,,,,no,15.3,12,,
1467,10.1021/cm502953s,1,0.5,0,0.75,7,0.75,0.375,0,336,175,hexamethonium dihydroxide,C[N+](C)(C)CCCCCC[N+](C)(C)C,2072.7607,1070.3017,11.07692308,Text,IWW,IWW,,,,,,no,16.6,12,,
1468,10.1021/cm502953s,1,0.25,0,0.3125,7,0,0.3125,0,336,175,hexamethonium dihydroxide,C[N+](C)(C)CCCCCC[N+](C)(C)C,2072.7607,1070.3017,11.07692308,Text,IWW,IWW,,,,,,no,16.6,12,,
1469,10.1021/cm502953s,1,0.25,0,0.75,7,0,0.3125,0.125,336,175,hexamethonium dihydroxide,C[N+](C)(C)CCCCCC[N+](C)(C)C,2072.7607,1070.3017,11.07692308,Text,IWR,IWR,,,,,,no,15.6,12,,
1470,10.1021/cm502953s,1,0.25,0,0.3125,7,0.625,0.3125,0,336,175,hexamethonium dihydroxide,C[N+](C)(C)CCCCCC[N+](C)(C)C,2072.7607,1070.3017,11.07692308,Text,ITH,ITH,,,,,,no,17.4,10,,
1471,10.1021/cm502953s,1,0.167,0,0.29175,7,0,0.29175,0,336,175,hexamethonium dihydroxide,C[N+](C)(C)CCCCCC[N+](C)(C)C,2072.7607,1070.3017,11.07692308,Text,ITH,ITH,,,,,,no,17.4,10,,
1472,10.1021/cm502953s,1,0.167,0,0.29175,7,0,0.29175,0.1167,336,175,hexamethonium dihydroxide,C[N+](C)(C)CCCCCC[N+](C)(C)C,2072.7607,1070.3017,11.07692308,Text,IWR,IWR,,,,,,no,15.6,12,,
1473,10.1021/cm502953s,1,0.1,0,0.275,7,0.55,0.275,0,336,175,hexamethonium dihydroxide,C[N+](C)(C)CCCCCC[N+](C)(C)C,2072.7607,1070.3017,11.07692308,Text,ITH,ITH,,,,,,no,17.4,10,,
1474,10.1021/cm502953s,1,0.1,0,0.275,7,0,0.275,0,336,175,hexamethonium dihydroxide,C[N+](C)(C)CCCCCC[N+](C)(C)C,2072.7607,1070.3017,11.07692308,Text,ITH,ITH,,,,,,no,17.4,10,,
1475,10.1021/cm502953s,1,0.1,0,0.275,7,0,0.275,0.11,336,175,hexamethonium dihydroxide,C[N+](C)(C)CCCCCC[N+](C)(C)C,2072.7607,1070.3017,11.07692308,Text,IWR,IWR,,,,,,no,15.6,12,,
1476,10.1021/cm502953s,1,0.1,0,0.275,7,0.55,0.275,0,336,175,hexamethonium dihydroxide,C[N+](C)(C)CCCCCC[N+](C)(C)C,2072.7607,1070.3017,11.07692308,Text,ITH,ITH,,,,,,no,17.4,10,,
1477,10.1021/cm502953s,1,1,0,0.5,88,1,14,0,72,175,"N,N,N?,N?-Tetramethyl-1,6-hexanediamine",CN(C)CCCCCCN(C)C,1730.496,929.3132,9.090909091,Text,ITH,ITH,,,,,,no,17.4,10,,
1478,10.1021/cm502953s,1,0.5,0,0.375,66,0.75,10.5,0,72,175,"N,N,N?,N?-Tetramethyl-1,6-hexanediamine",CN(C)CCCCCCN(C)C,1730.496,929.3132,9.090909091,Text,ITH,ITH,,,,,,no,17.4,10,,
1479,10.1021/cm801126t,1,0.25,0,0.625,9.375,0.625,0.313,0,144,175,"1,3-bis-(triethylphosphoniummethyl)-benzene dihydroxide",C1=CC=C(C=C1C[P+](CC)(CC)CC)C[P+](CC)(CC)CC,3187.0302,1413.1577,15.81346903,Text,ITQ-26,IWS,,,,,,yes,14.8,12,,
1480,10.1021/cm901051u,1,1,0,1,8,0,1,0,2,150,N(16)-methylsparteinium hydroxide,C2C1C4CC(CN1CCC2)C3CCCC[N+]3(C4)C,2162.7589,1006.9753,6.467099614,Text,ITQ-21,ITQ-21,,,,,,yes,16.65,12,,
1481,10.1021/cm901051u,1,0.5,0,0.746,5.972,0,0.746,0,2,150,N(16)-methylsparteinium hydroxide,C2C1C4CC(CN1CCC2)C3CCCC[N+]3(C4)C,2162.7589,1006.9753,6.467099614,Text,ITQ-21,ITQ-21,,,,,,yes,16.65,12,,
1482,10.1021/cm901051u,1,1,0,1,40,1,1,0,2,150,N(16)-methylsparteinium hydroxide,C2C1C4CC(CN1CCC2)C3CCCC[N+]3(C4)C,2162.7589,1006.9753,6.467099614,Text,ITQ-21,ITQ-21,,,,,,yes,16.65,12,,
1483,10.1021/cm901051u,1,0.5,0,0.746,59.72,0.746,0.746,0,2,150,N(16)-methylsparteinium hydroxide,C2C1C4CC(CN1CCC2)C3CCCC[N+]3(C4)C,2162.7589,1006.9753,6.467099614,Text,ITQ-21,ITQ-21,,,,,,yes,16.65,12,,
1484,10.1021/cm9804766,0,1,0.888,0,32.219,0,0,0,6,60,None,cannot identify,0,0,0,Text,RHO,RHO,,,,,,no,14.5,8,,
1485,10.1021/cm9804766,0,1,1,0,35,0,0,0,20,60,None,cannot identify,0,0,0,Text,RHO,RHO,,,,,,no,14.5,8,,
1486,10.1021/cm9804766,0,1,1,0,35,0,0,0,168,25,None,cannot identify,0,0,0,Text,RHO,RHO,,,,,,no,14.5,8,,
1487,10.1021/cm9804766,0,1,0.426,0,26.594,0,0,0,4,95,None,cannot identify,0,0,0,Text,Zeolite X,FAU,,,,,,no,13.3,12,,
1488,10.1021/cm9804766,0,1,0.4,0,24,0,0,0,16,95,None,cannot identify,0,0,0,Text,GIS,GIS,,,,,,no,16.4,8,,
1489,10.1021/cm9804766,0,1,0.588,1,72.94,0,1,0,24,95,tetramethylammonium hydroxide,C[N+](C)(C)C,816.9524,470.8099,2.25,Text,NAT,NAT,,,,,,no,16.2,9,,
1490,10.1021/ic051039d,0,1,0,0,90,0,3,0,120,170,"1,4-diazabicyclo[2.2.2]octane",C1CN2CCN1CC2,973.8149,533.8079,1.882030178,Text,ICMM-8,,,ICMM-8,,,,no,,,,
1491,10.1021/ic1017505,0,1,0,0,3.5,2.2,10.9,0,120,160,"1,6-diaminohexane",C(CCCN)CCN,1158.207,674.69,5.142857143,Text,SU-63,,,SU-63,,,,no,,,,
1492,10.1021/ic1017505,0,1,0,0,45.7,1.3,20,0,168,180,"1,6-diaminohexane",C(CCCN)CCN,1158.207,674.69,5.142857143,Text,SU-64,,,SU-64,,,,no,,,,
1493,10.1021/ic9911217,0,1,0,0,38.4,1.53,9.75,0,96,165,"2,6-diaminopyridine",c1cc(nc(c1)N)N,901.2749,522.9543,3.014648438,Text,(NH4)4[(GeO2)3(GeO1.5F3)2]·0.67H2O,,,(NH4)4[(GeO2)3(GeO1.5F3)2]·0.67H2O,,,,no,,,,
1494,10.1021/ja016996a,0,1,0,0,70,2,12,0,96,160,"1,4-diaminobutane",C(CCN)CN,877.9182,534.98,3.2,Text,ASU-16,ASU-16,,,,,,no,8.6,24,,
1495,10.1021/ja047990z,1,1,0,1,6,1,1,0,48,175,N(16)-methylsparteinium hydroxide,C2C1C4CC(CN1CCC2)C3CCCC[N+]3(C4)C,2162.7589,1006.9753,6.467099614,Text,ITQ-21,ITQ-21,,,,,,yes,16.65,12,,
1496,10.1021/ja047990z,1,1,0,1,40,1,1,0,48,175,N(16)-methylsparteinium hydroxide,C2C1C4CC(CN1CCC2)C3CCCC[N+]3(C4)C,2162.7589,1006.9753,6.467099614,Text,ITQ-21,ITQ-21,,,,,,yes,16.65,12,,
1497,10.1021/ja047990z,1,0.5,0,0.75,4.5,0.75,0.75,0,48,175,N(16)-methylsparteinium hydroxide,C2C1C4CC(CN1CCC2)C3CCCC[N+]3(C4)C,2162.7589,1006.9753,6.467099614,Text,ITQ-21,ITQ-21,,,,,,yes,16.65,12,,
1498,10.1021/ja047990z,1,0.5,0,0.75,60,0.75,0.75,0,96,175,N(16)-methylsparteinium hydroxide,C2C1C4CC(CN1CCC2)C3CCCC[N+]3(C4)C,2162.7589,1006.9753,6.467099614,Text,ITQ-21,ITQ-21,,,,,,yes,16.65,12,,
1499,10.1021/ja047990z,1,0.2,0,0.6,3.6,0.6,0.6,0,48,175,N(16)-methylsparteinium hydroxide,C2C1C4CC(CN1CCC2)C3CCCC[N+]3(C4)C,2162.7589,1006.9753,6.467099614,Text,ITQ-21,ITQ-21,,,,,,yes,16.65,12,,
1500,10.1021/ja047990z,1,0.2,0,0.6,9,0.6,0.6,0,96,175,N(16)-methylsparteinium hydroxide,C2C1C4CC(CN1CCC2)C3CCCC[N+]3(C4)C,2162.7589,1006.9753,6.467099614,Text,ITQ-21+CIT-5,ITQ-21,CFI,,,,,yes,16.65,12,16.8,14
1501,10.1021/ja047990z,1,0.1,0,0.55,3.3,0.55,0.55,0,48,175,N(16)-methylsparteinium hydroxide,C2C1C4CC(CN1CCC2)C3CCCC[N+]3(C4)C,2162.7589,1006.9753,6.467099614,Text,ITQ-21,ITQ-21,,,,,,yes,16.65,12,,
1502,10.1021/ja047990z,1,0.1,0,0.55,8.25,0.55,0.55,0,144,175,N(16)-methylsparteinium hydroxide,C2C1C4CC(CN1CCC2)C3CCCC[N+]3(C4)C,2162.7589,1006.9753,6.467099614,Text,ITQ-21+CIT-5,ITQ-21,CFI,,,,,yes,16.65,12,16.8,14
1503,10.1021/ja047990z,1,0.05,0,0.525,3.15,0.525,0.525,0,120,175,N(16)-methylsparteinium hydroxide,C2C1C4CC(CN1CCC2)C3CCCC[N+]3(C4)C,2162.7589,1006.9753,6.467099614,Text,ITQ-21,ITQ-21,,,,,,yes,16.65,12,,
1504,10.1021/ja047990z,1,0.05,0,0.525,7.875,0.525,0.525,0,264,175,N(16)-methylsparteinium hydroxide,C2C1C4CC(CN1CCC2)C3CCCC[N+]3(C4)C,2162.7589,1006.9753,6.467099614,Text,ITQ-21+CIT-5,ITQ-21,CFI,,,,,yes,16.65,12,16.8,14
1505,10.1021/ja047990z,1,0.04,0,0.52,3.12,0.52,0.52,0,120,175,N(16)-methylsparteinium hydroxide,C2C1C4CC(CN1CCC2)C3CCCC[N+]3(C4)C,2162.7589,1006.9753,6.467099614,Text,ITQ-21,ITQ-21,,,,,,yes,16.65,12,,
1506,10.1021/ja047990z,1,0.02,0,0.51,3.06,0.51,0.51,0,288,175,N(16)-methylsparteinium hydroxide,C2C1C4CC(CN1CCC2)C3CCCC[N+]3(C4)C,2162.7589,1006.9753,6.467099614,Text,ITQ-21+Amorphous,ITQ-21,,,,Amorphous,,yes,16.65,12,,
1507,10.1021/ja047990z,0,1,0,0.5,0,0.5,0.5,0,120,175,N(16)-methylsparteinium hydroxide,C2C1C4CC(CN1CCC2)C3CCCC[N+]3(C4)C,2162.7589,1006.9753,6.467099614,Text,SSZ-24,AFI,,,,,,no,16.9,12,,
1508,10.1021/ja047990z,0,1,0,0.5,0,0.5,0.5,0,120,175,N(16)-methylsparteinium hydroxide,C2C1C4CC(CN1CCC2)C3CCCC[N+]3(C4)C,2162.7589,1006.9753,6.467099614,Text,SSZ-24,AFI,,,,,,no,16.9,12,,
1509,10.1021/ja047990z,0,1,0,0.5,0,0.5,0.5,0,120,175,N(16)-methylsparteinium hydroxide,C2C1C4CC(CN1CCC2)C3CCCC[N+]3(C4)C,2162.7589,1006.9753,6.467099614,Text,CIT-5,CFI,,,,,,no,16.8,14,,
1510,10.1021/ja047990z,1,1,0,1,8,0,1,0,288,175,N(16)-methylsparteinium hydroxide,C2C1C4CC(CN1CCC2)C3CCCC[N+]3(C4)C,2162.7589,1006.9753,6.467099614,Text,ITQ-21,ITQ-21,,,,,,yes,16.65,12,,
1511,10.1021/ja047990z,1,0.5,0,0.75,6,0,0.75,0,288,175,N(16)-methylsparteinium hydroxide,C2C1C4CC(CN1CCC2)C3CCCC[N+]3(C4)C,2162.7589,1006.9753,6.467099614,Text,ITQ-21,ITQ-21,,,,,,yes,16.65,12,,
1512,10.1021/ja047990z,1,0.2,0,0.6,7.2,0,0.6,0,312,175,N(16)-methylsparteinium hydroxide,C2C1C4CC(CN1CCC2)C3CCCC[N+]3(C4)C,2162.7589,1006.9753,6.467099614,Text,ITQ-21+Amorphous,ITQ-21,,,,Amorphous,,yes,16.65,12,,
1513,10.1021/ja047990z,1,0.1,0.044,0.55,7.5,0.55,0.55,0,48,175,N(16)-methylsparteinium hydroxide,C2C1C4CC(CN1CCC2)C3CCCC[N+]3(C4)C,2162.7589,1006.9753,6.467099614,Text,ITQ-21,ITQ-21,,,,,,yes,16.65,12,,
1514,10.1021/ja047990z,1,0.1,0.022,0.55,7.5,0.55,0.55,0,48,175,N(16)-methylsparteinium hydroxide,C2C1C4CC(CN1CCC2)C3CCCC[N+]3(C4)C,2162.7589,1006.9753,6.467099614,Text,ITQ-21,ITQ-21,,,,,,yes,16.65,12,,
1515,10.1021/ja047990z,1,0.05,0.0525,0.525,7.5,0.525,0.525,0,48,175,N(16)-methylsparteinium hydroxide,C2C1C4CC(CN1CCC2)C3CCCC[N+]3(C4)C,2162.7589,1006.9753,6.467099614,Text,ITQ-21,ITQ-21,,,,,,yes,16.65,12,,
1516,10.1021/ja047990z,1,0.05,0.021,0.525,7.5,0.525,0.525,0,48,175,N(16)-methylsparteinium hydroxide,C2C1C4CC(CN1CCC2)C3CCCC[N+]3(C4)C,2162.7589,1006.9753,6.467099614,Text,ITQ-21,ITQ-21,,,,,,yes,16.65,12,,
1517,10.1021/ja047990z,1,0.05,0.021,0.525,7.5,0.525,0.525,0,96,175,N(16)-methylsparteinium hydroxide,C2C1C4CC(CN1CCC2)C3CCCC[N+]3(C4)C,2162.7589,1006.9753,6.467099614,Text,ITQ-21+Amorphous,ITQ-21,,,,Amorphous,,yes,16.65,12,,
1518,10.1021/ja047990z,1,0.05,0.021,0.525,7.5,0.525,0.525,0,216,175,N(16)-methylsparteinium hydroxide,C2C1C4CC(CN1CCC2)C3CCCC[N+]3(C4)C,2162.7589,1006.9753,6.467099614,Text,ITQ-21,ITQ-21,,,,,,yes,16.65,12,,
1519,10.1021/ja047990z,1,0.04,0.104,0.52,7.5,0.52,0.52,0,48,175,N(16)-methylsparteinium hydroxide,C2C1C4CC(CN1CCC2)C3CCCC[N+]3(C4)C,2162.7589,1006.9753,6.467099614,Text,ITQ-21+unknown,ITQ-21,,,,,unknown,yes,16.65,12,,
1520,10.1021/ja047990z,1,0.04,0.0416,0.52,7.5,0.52,0.52,0,48,175,N(16)-methylsparteinium hydroxide,C2C1C4CC(CN1CCC2)C3CCCC[N+]3(C4)C,2162.7589,1006.9753,6.467099614,Text,ITQ-21,ITQ-21,,,,,,yes,16.65,12,,
1521,10.1021/ja047990z,1,0.02,0.0408,0.51,7.5,0.51,0.51,0,72,175,N(16)-methylsparteinium hydroxide,C2C1C4CC(CN1CCC2)C3CCCC[N+]3(C4)C,2162.7589,1006.9753,6.467099614,Text,ITQ-21+unknown,ITQ-21,,,,,unknown,yes,16.65,12,,
1522,10.1021/ja047990z,1,0.02,0.0204,0.51,7.5,0.51,0.51,0,96,175,N(16)-methylsparteinium hydroxide,C2C1C4CC(CN1CCC2)C3CCCC[N+]3(C4)C,2162.7589,1006.9753,6.467099614,Text,ITQ-21+unknown,ITQ-21,,,,,unknown,yes,16.65,12,,
1523,10.1021/ja103648k,1,0.666666667,0,0.833333333,16.66666667,0.833333333,0.833333333,0,168,175,3-butyl-1-methyl-3H-imidazol-1-ium bromide,CCCCn1cc[n+](c1)C,1316.7901,725.892,4.6656,Text,IM-20,UWY,,,,,,no,16.3,12,,
1524,10.1021/ja410844f,1,0.5,0,0.625,37.5,0,0.625,0,168,175,7-ethyl-6-azoniaspiro-[5.5]-undecane hydroxide,CCC1CCCC[N+]12CCCCC2,1701.0831,832.3573,5.442732195,Text,UTL,UTL,,,,,,no,15.6,14,,
1525,10.1021/ja904458y,1,0.388235294,0,0.353,2.352941176,0.588,0.294,0,144,180,hexamethonium,C[N+](C)(C)CCCCCC[N+](C)(C)C,2072.7607,1070.3017,11.07692308,Text,BEC,BEC,,,,,,no,15.1,12,,
1526,10.1021/jp063852f,1,0.01,0,0.364,20.202,0,0.364,0,168,95,tetrapropylammonium hydroxide,CCC[N+](CCC)(CCC)CCC,1939.0196,969.5309,10.08333333,Text,silicalite-1,MFI,,,,,,no,18.4,10,,
1527,10.1021/jp063852f,1,0.02,0,0.367,20.408,0,0.367,0,168,95,tetrapropylammonium hydroxide,CCC[N+](CCC)(CCC)CCC,1939.0196,969.5309,10.08333333,Text,silicalite-1,MFI,,,,,,no,18.4,10,,
1528,10.1021/jp063852f,1,0.04,0,0.374,20.79,0,0.374,0,168,95,tetrapropylammonium hydroxide,CCC[N+](CCC)(CCC)CCC,1939.0196,969.5309,10.08333333,Text,silicalite-1,MFI,,,,,,no,18.4,10,,
1529,10.1021/jp063852f,1,0.2,0,0.432,24.01,0,0.432,0,168,95,tetrapropylammonium hydroxide,CCC[N+](CCC)(CCC)CCC,1939.0196,969.5309,10.08333333,Text,silicalite-1,MFI,,,,,,no,18.4,10,,
1530,10.1021/jp063852f,1,0.066,0,0.384,21.322,0,0.384,0,168,95,tetrapropylammonium hydroxide,CCC[N+](CCC)(CCC)CCC,1939.0196,969.5309,10.08333333,Text,silicalite-1,MFI,,,,,,no,18.4,10,,
1531,10.1038/nature00924,1,0.493,0,0.746268657,29.85074627,0.746268657,0.746268657,0,120,174.85,N-metylsparteinium hydroxide,C2C1C4CC(CN1CCC2)C3CCCC[N+]3(C4)C,2162.7589,1006.9753,6.467099614,Text,ITQ-21,ITQ-21,,,,,,yes,16.65,12,,
1532,10.1038/nature00924,1,0.099,0.022,0.549450549,3.296703297,0.549450549,0.549450549,0,120,174.85,N-metylsparteinium hydroxide,C2C1C4CC(CN1CCC2)C3CCCC[N+]3(C4)C,2162.7589,1006.9753,6.467099614,Text,ITQ-21,ITQ-21,,,,,,yes,16.65,12,,
1533,10.1038/nature04097,0,1,0,9,39,0,9,0,168,165,2-methylpentamethylenediamine,CC(CCCN)CN,1160.8487,654.6706,5.142857143,Text,SU-M,SU-M,,,,,,no,7.1,30,,
1534,10.1038/nature04097,0,1,0,9,39,1.5,9,0,264,165,2-methylpentamethylenediamine,CC(CCCN)CN,1160.8487,654.6706,5.142857143,Text,SU-MB,SU-MB,,,,,,no,9.8,30,,
1535,10.1038/nature07957,1,1,0,1,6,1,0.5,0,24,175,diquaternary ammonium,This is not SDA,0,0,0,Text,ITQ-37,-ITV,,,,,,yes,10.5,30,,
1536,10.1038/nature07957,1,1,0.02,1,6,1,0.5,0,24,175,diquaternary ammonium,This is not SDA,0,0,0,Text,ITQ-37,-ITV,,,,,,yes,10.5,30,,
1537,10.1038/nchem.2761,1,0.5,0,0.5,47.5,0,0.5,0,312,175,"(6R,10S)-6,10-dimethyl-5-azoniaspiro[4,5]decane hydroxide",C1(CCCC([N+]12CCCC2)C)C,1570.7564,755.6045,4.660200973,Text,UTL,UTL,,,,,,no,15.6,14,,
1538,10.1038/nmat921,1,0.5,0,0.756,5.303030303,0,0.379,0,168,175,1-methyl-4-phenylpyridinium  hydroxide,C[n+]1ccc(cc1)c2ccccc2,1490.8943,793.4337,5.442732195,Text,ITQ-22,IWW,,,,,,yes,16.6,12,,
1539,10.1038/nmat921,1,0.5,0.015151515,0.756,22.72727273,0,0.379,0,288,175,1-methyl-4-phenylpyridinium  hydroxide,C[n+]1ccc(cc1)c2ccccc2,1490.8943,793.4337,5.442732195,Text,ITQ-22,IWW,,,,,,yes,16.6,12,,
1540,10.1039/b007054h,0,1,0,0,15,0,8,0,96,170,MeNH2,CN,355.4607,259.6439,0,Text,ICMM-3,,,ICMM-3,,,,no,,,,
1541,10.1039/b104114m,1,0.5,0,0.750750751,5.255255255,0,0.75075,0,288,150,"1-methyl-4-aza-1-azoniabicyclo[2,2,2]octane hydroxide",N12CC[N+](C)(CC1)CC2,1148.2887,602.9947,2.5088,Text,ITQ-17,BEC,,,,,,yes,15.1,12,,
1542,10.1039/b314942k,0,1,0,0.5,2.7,0.5,0.5,0,120,170,tetraethylammonium,CC[N+](CC)(CC)CC,1354.9275,686.1208,6.125,Text,BEC,BEC,,,,,,no,15.1,12,,
1543,10.1039/c2ce25665g,0,1,0,0,17.6,1.3,8.1,0,168,180,aminoethylpiperazine,CC(N)N1CCNCC1,1159.9497,620.9014,3.823807346,Text,SU-72,,,SU-72,,,,no,,,,
1544,10.1039/c2ce25665g,0,1,0,0,45.8,1.9,4.3,0,168,170,pentaethylenehexamine,C(CNCCNCCNCCNCCN)N,2125.3104,1165.3916,13.06666667,Text,SU-73,,,SU-73,,,,no,,,,
1545,10.1039/c2dt31185b,0,1,0.5,0,347,0,0.42,0,168,160,nickel ethylenediamine,Probably not SDA,0,0,0,Text,JST,JST,,,,,,no,14.3,10,,
1546,10.1039/c2dt31185b,0,1,0.5,0,347,0,0.42,0,168,160,cobalt ethylenediamine,Probably not SDA,0,0,0,Text,JST,JST,,,,,,no,14.3,10,,
1547,10.1039/c2dt31185b,0,1,0,0,347,0,0.42,0,168,160,cobalt ethylenediamine,Probably not SDA,0,0,0,Text,JST,JST,,,,,,no,14.3,10,,
1548,10.1039/c2dt31185b,0,1,0,0,347,0,0.42,0,168,160,ethylenediamine,C(CN)N,598.8363,389.4072,1.333333333,Text,JST,JST,,,,,,no,14.3,10,,
1549,10.1039/c2jm34351g,1,0,0,0.7,18,0,0.3,0,68,90,tetrabutylammonium hydroxide,CCCC[N+](CCCC)(CCCC)CCCC,2496.1519,1251.2248,14.0625,Text,MEL,MEL,,,,,,no,17.4,10,,
1550,10.1039/c3qi00088e,0,1,0,0,78,0,40,0,168,180,"1,2-diaminopropane",CC(CN)N,738.2503,451.0175,2.25,Text,SU-79,SU-79,,,,,,no,10,11,,
1551,10.1039/c3sc51892b,1,0.388235294,0,0.353,2.352941176,0.588,0.294,0,6,180,hexamethonium,C[N+](C)(C)CCCCCC[N+](C)(C)C,2072.7607,1070.3017,11.07692308,Text,BEC,BEC,,,,,,no,15.1,12,,
1552,10.1039/c4cc10317c,1,1,0,1,14,1,1,0,14,150,tri-tertbutylmethylphosphonium ,CCCC[P+](C)(CCCC)CCCC,2168.752,1118.0005,11.07692308,Text,ITQ-53,-IFT,,,,,,yes,12.1,14,,
1553,10.1039/c4dt00165f,1,0.5,0,0.625,37.5,0,0.625,0,168,175,"6,10-dimethyl-5-azoniaspiro[4,5]decane hydroxide",C1(CCCC([N+]12CCCC2)C)C,1570.7564,755.6045,4.660200973,Text,UTL,UTL,,,,,,no,15.6,14,,
1554,10.1039/c4sc02577f,1,0.612903226,0,0.467741935,2.419354839,0.403,0.467741935,0,48,200,"N,N-dicyclohexylisoindolinium",C1=CC=CC2=C1C[N+](C2)(C3CCCCC3)C4CCCCC4,2510.4573,1156.6018,8.70466821,Text,ITQ-54,-IFU,,,,,,yes,12.1,20,,
1555,10.1039/c4sc02577f,1,0.470588235,0,0.367647059,1.617647059,0.338,0.367647059,0,48,200,"N,N-dicyclohexylisoindolinium",C1=CC=CC2=C1C[N+](C2)(C3CCCCC3)C4CCCCC4,2510.4573,1156.6018,8.70466821,Text,ITQ-54,-IFU,,,,,,yes,12.1,20,,
1556,10.1039/c5nj03094c,1,0.5,0,0.375,37.5,0,0.375,0,72,175,"5-azoniaspiro[4,4]nonane hydroxide",C1CCC[N+]12CCCC2,1177.7182,623.4989,2.5088,Text,IWW,IWW,,,,,,no,16.6,12,,
1557,10.1039/c6cp01950a,1,0.5,0,0.625,37.5,0,0.625,0,168,175,7-ethyl-6-azoniaspiro-[5.5]-undecane hydroxide,CCC1CCCC[N+]12CCCCC2,1701.0831,832.3573,5.442732195,Text,UTL,UTL,,,,,,no,15.6,14,,
1558,10.1039/c6dt04688f,1,0.5,0,0.75,11.25,0.75,0.75,0,96,140,tetraethylammonium hydroxide,CC[N+](CC)(CC)CC,1354.9275,686.1208,6.125,Text,ITQ-17,BEC,,,,,,yes,15.1,12,,
1559,10.1039/c6dt04688f,1,9,0,0.75,13.5,0.75,0.75,0,96,120,tetraethylammonium hydroxide,CC[N+](CC)(CC)CC,1354.9275,686.1208,6.125,Text,ITQ-17,BEC,,,,,,yes,15.1,12,,
1560,10.1039/c6dt04688f,1,9,0,0.75,13.5,0.75,0.75,0,96,130,tetraethylammonium hydroxide,CC[N+](CC)(CC)CC,1354.9275,686.1208,6.125,Text,ITQ-17,BEC,,,,,,yes,15.1,12,,
1561,10.1039/c6dt04688f,1,9,0,0.75,13.5,0.75,0.75,0,96,140,tetraethylammonium hydroxide,CC[N+](CC)(CC)CC,1354.9275,686.1208,6.125,Text,ITQ-17,BEC,,,,,,yes,15.1,12,,
1562,10.1039/c6dt04688f,1,9,0,0.75,13.5,0.75,0.75,0,96,150,tetraethylammonium hydroxide,CC[N+](CC)(CC)CC,1354.9275,686.1208,6.125,Text,ITQ-17,BEC,,,,,,yes,15.1,12,,
1563,10.1039/c6dt04688f,1,9,0,0.75,13.5,0.75,0.75,0,96,160,tetraethylammonium hydroxide,CC[N+](CC)(CC)CC,1354.9275,686.1208,6.125,Text,ITQ-17,BEC,,,,,,yes,15.1,12,,
1564,10.1039/c6dt04688f,1,9,0,0.75,13.5,0.75,0.75,0,96,170,tetraethylammonium hydroxide,CC[N+](CC)(CC)CC,1354.9275,686.1208,6.125,Text,ITQ-17,BEC,,,,,,yes,15.1,12,,
1565,10.1039/c6dt04688f,1,9,0,0.75,13.5,0.75,0.75,0,96,180,tetraethylammonium hydroxide,CC[N+](CC)(CC)CC,1354.9275,686.1208,6.125,Text,ITQ-17,BEC,,,,,,yes,15.1,12,,
1566,10.1039/c6dt04688f,1,15,0,0.75,22.5,0.75,0.75,0,96,120,tetraethylammonium hydroxide,CC[N+](CC)(CC)CC,1354.9275,686.1208,6.125,Text,ITQ-17,BEC,,,,,,yes,15.1,12,,
1567,10.1039/c6dt04688f,1,15,0,0.75,22.5,0.75,0.75,0,96,130,tetraethylammonium hydroxide,CC[N+](CC)(CC)CC,1354.9275,686.1208,6.125,Text,ITQ-17 + BUCT-1,BEC,,,,,BUCT-1,yes,15.1,12,,
1568,10.1039/c6dt04688f,1,15,0,0.75,22.5,0.75,0.75,0,96,140,tetraethylammonium hydroxide,CC[N+](CC)(CC)CC,1354.9275,686.1208,6.125,Text,ITQ-17 + GeO2,BEC,,GeO2,,,,yes,15.1,12,,
1569,10.1039/c6dt04688f,1,15,0,0.75,22.5,0.75,0.75,0,96,150,tetraethylammonium hydroxide,CC[N+](CC)(CC)CC,1354.9275,686.1208,6.125,Text,ITQ-17,BEC,,,,,,yes,15.1,12,,
1570,10.1039/c6dt04688f,1,15,0,0.75,22.5,0.75,0.75,0,96,160,tetraethylammonium hydroxide,CC[N+](CC)(CC)CC,1354.9275,686.1208,6.125,Text,ITQ-17,BEC,,,,,,yes,15.1,12,,
1571,10.1039/c6dt04688f,1,15,0,0.75,22.5,0.75,0.75,0,96,170,tetraethylammonium hydroxide,CC[N+](CC)(CC)CC,1354.9275,686.1208,6.125,Text,ITQ-17+GeO2,BEC,,GeO2,,,,yes,15.1,12,,
1572,10.1039/c6dt04688f,1,15,0,0.75,22.5,0.75,0.75,0,96,180,tetraethylammonium hydroxide,CC[N+](CC)(CC)CC,1354.9275,686.1208,6.125,Text,ITQ-17+GeO2,BEC,,GeO2,,,,yes,15.1,12,,
1573,10.1039/c6dt04688f,1,20,0,0.75,30,0.75,0.75,0,96,130,tetraethylammonium hydroxide,CC[N+](CC)(CC)CC,1354.9275,686.1208,6.125,Text,BUCT-1+GeO2,,,GeO2,,,BUCT-1,no,,,,
1574,10.1039/c6dt04688f,1,20,0,0.75,30,0.75,0.75,0,96,140,tetraethylammonium hydroxide,CC[N+](CC)(CC)CC,1354.9275,686.1208,6.125,Text,ITQ-17+GeO2+BUCT-1,BEC,,GeO2,,,BUCT-1,yes,15.1,12,,
1575,10.1039/c6dt04688f,1,20,0,0.75,30,0.75,0.75,0,96,150,tetraethylammonium hydroxide,CC[N+](CC)(CC)CC,1354.9275,686.1208,6.125,Text,ITQ-17,BEC,,,,,,yes,15.1,12,,
1576,10.1039/c6dt04688f,1,20,0,0.75,30,0.75,0.75,0,96,160,tetraethylammonium hydroxide,CC[N+](CC)(CC)CC,1354.9275,686.1208,6.125,Text,ITQ-17+GeO2,BEC,,GeO2,,,,yes,15.1,12,,
1577,10.1039/c6dt04688f,1,20,0,0.75,30,0.75,0.75,0,96,170,tetraethylammonium hydroxide,CC[N+](CC)(CC)CC,1354.9275,686.1208,6.125,Text,ITQ-17+GeO2,BEC,,GeO2,,,,yes,15.1,12,,
1578,10.1039/c6dt04688f,1,20,0,0.75,30,0.75,0.75,0,96,180,tetraethylammonium hydroxide,CC[N+](CC)(CC)CC,1354.9275,686.1208,6.125,Text,ITQ-17+GeO2,BEC,,GeO2,,,,yes,15.1,12,,
1579,10.1039/c6dt04688f,1,25,0,0.75,37.5,0.75,0.75,0,96,130,tetraethylammonium hydroxide,CC[N+](CC)(CC)CC,1354.9275,686.1208,6.125,Text,BUCT-1+GeO2,,,GeO2,,,BUCT-1,no,,,,
1580,10.1039/c6dt04688f,1,25,0,0.75,37.5,0.75,0.75,0,96,140,tetraethylammonium hydroxide,CC[N+](CC)(CC)CC,1354.9275,686.1208,6.125,Text,ITQ-17+GeO2+BUCT-1,BEC,,GeO2,,,BUCT-1,yes,15.1,12,,
1581,10.1039/c6dt04688f,1,25,0,0.75,37.5,0.75,0.75,0,96,150,tetraethylammonium hydroxide,CC[N+](CC)(CC)CC,1354.9275,686.1208,6.125,Text,ITQ-17+BUCT-1,BEC,,,,,BUCT-1,yes,15.1,12,,
1582,10.1039/c6dt04688f,1,25,0,0.75,37.5,0.75,0.75,0,96,160,tetraethylammonium hydroxide,CC[N+](CC)(CC)CC,1354.9275,686.1208,6.125,Text,ITQ-17+GeO2,BEC,,GeO2,,,,yes,15.1,12,,
1583,10.1039/c6dt04688f,1,25,0,0.75,37.5,0.75,0.75,0,96,170,tetraethylammonium hydroxide,CC[N+](CC)(CC)CC,1354.9275,686.1208,6.125,Text,ITQ-17+GeO2,BEC,,GeO2,,,,yes,15.1,12,,
1584,10.1039/c6dt04688f,1,25,0,0.75,37.5,0.75,0.75,0,96,180,tetraethylammonium hydroxide,CC[N+](CC)(CC)CC,1354.9275,686.1208,6.125,Text,ITQ-17+GeO2,BEC,,GeO2,,,,yes,15.1,12,,
1585,10.1039/c6dt04688f,1,35,0,0.75,52.5,0.75,0.75,0,96,130,tetraethylammonium hydroxide,CC[N+](CC)(CC)CC,1354.9275,686.1208,6.125,Text,BUCT-1+GeO2,,,GeO2,,,BUCT-1,no,,,,
1586,10.1039/c6dt04688f,1,35,0,0.75,52.5,0.75,0.75,0,96,140,tetraethylammonium hydroxide,CC[N+](CC)(CC)CC,1354.9275,686.1208,6.125,Text,BUCT-1,,,,,,BUCT-1,no,,,,
1587,10.1039/c6dt04688f,1,35,0,0.75,52.5,0.75,0.75,0,96,150,tetraethylammonium hydroxide,CC[N+](CC)(CC)CC,1354.9275,686.1208,6.125,Text,BUCT-1,,,,,,BUCT-1,no,,,,
1588,10.1039/c6dt04688f,1,35,0,0.75,52.5,0.75,0.75,0,96,160,tetraethylammonium hydroxide,CC[N+](CC)(CC)CC,1354.9275,686.1208,6.125,Text,ITQ-17+GeO2,BEC,,GeO2,,,,yes,15.1,12,,
1589,10.1039/c6dt04688f,1,35,0,0.75,52.5,0.75,0.75,0,96,170,tetraethylammonium hydroxide,CC[N+](CC)(CC)CC,1354.9275,686.1208,6.125,Text,ITQ-17+GeO2,BEC,,GeO2,,,,yes,15.1,12,,
1590,10.1039/c6dt04688f,1,35,0,0.75,52.5,0.75,0.75,0,96,180,tetraethylammonium hydroxide,CC[N+](CC)(CC)CC,1354.9275,686.1208,6.125,Text,ITQ-17+GeO2,BEC,,GeO2,,,,yes,15.1,12,,
1591,10.1039/c6dt04688f,1,50,0,0.75,75,0.75,0.75,0,96,130,tetraethylammonium hydroxide,CC[N+](CC)(CC)CC,1354.9275,686.1208,6.125,Text,BUCT-1+GeO2,,,GeO2,,,BUCT-1,no,,,,
1592,10.1039/c6dt04688f,1,50,0,0.75,75,0.75,0.75,0,96,140,tetraethylammonium hydroxide,CC[N+](CC)(CC)CC,1354.9275,686.1208,6.125,Text,BUCT-1,,,,,,BUCT-1,no,,,,
1593,10.1039/c6dt04688f,1,50,0,0.75,75,0.75,0.75,0,96,150,tetraethylammonium hydroxide,CC[N+](CC)(CC)CC,1354.9275,686.1208,6.125,Text,BUCT-1,,,,,,BUCT-1,no,,,,
1594,10.1039/c6dt04688f,1,50,0,0.75,75,0.75,0.75,0,96,160,tetraethylammonium hydroxide,CC[N+](CC)(CC)CC,1354.9275,686.1208,6.125,Text,ITQ-17+GeO2,BEC,,GeO2,,,,yes,15.1,12,,
1595,10.1039/c6dt04688f,1,50,0,0.75,75,0.75,0.75,0,96,170,tetraethylammonium hydroxide,CC[N+](CC)(CC)CC,1354.9275,686.1208,6.125,Text,ITQ-17+GeO2,BEC,,GeO2,,,,yes,15.1,12,,
1596,10.1039/c6dt04688f,1,50,0,0.75,75,0.75,0.75,0,96,180,tetraethylammonium hydroxide,CC[N+](CC)(CC)CC,1354.9275,686.1208,6.125,Text,GeO2,,,GeO2,,,,no,,,,
1597,10.1039/c6dt04688f,1,9,0,0.75,30,0.75,0.75,0,96,120,tetraethylammonium hydroxide,CC[N+](CC)(CC)CC,1354.9275,686.1208,6.125,Text,ITQ-17,BEC,,,,,,yes,15.1,12,,
1598,10.1039/c6dt04688f,1,9,0,0.75,30,0.75,0.75,0,96,130,tetraethylammonium hydroxide,CC[N+](CC)(CC)CC,1354.9275,686.1208,6.125,Text,ITQ-17,BEC,,,,,,yes,15.1,12,,
1599,10.1039/c6dt04688f,1,9,0,0.75,30,0.75,0.75,0,96,140,tetraethylammonium hydroxide,CC[N+](CC)(CC)CC,1354.9275,686.1208,6.125,Text,ITQ-17,BEC,,,,,,yes,15.1,12,,
1600,10.1039/c6dt04688f,1,9,0,0.75,30,0.75,0.75,0,96,150,tetraethylammonium hydroxide,CC[N+](CC)(CC)CC,1354.9275,686.1208,6.125,Text,ITQ-17,BEC,,,,,,yes,15.1,12,,
1601,10.1039/c6dt04688f,1,9,0,0.75,30,0.75,0.75,0,96,160,tetraethylammonium hydroxide,CC[N+](CC)(CC)CC,1354.9275,686.1208,6.125,Text,ITQ-17,BEC,,,,,,yes,15.1,12,,
1602,10.1039/c6dt04688f,1,9,0,0.75,30,0.75,0.75,0,96,170,tetraethylammonium hydroxide,CC[N+](CC)(CC)CC,1354.9275,686.1208,6.125,Text,ITQ-17+GeO2,BEC,,GeO2,,,,yes,15.1,12,,
1603,10.1039/c6dt04688f,1,9,0,0.75,30,0.75,0.75,0,96,180,tetraethylammonium hydroxide,CC[N+](CC)(CC)CC,1354.9275,686.1208,6.125,Text,ITQ-17+GeO2+BUCT-2,BEC,STI,GeO2,,,,yes,15.1,12,16.7,10
1604,10.1039/c6dt04688f,1,15,0,0.75,48,0.75,0.75,0,96,120,tetraethylammonium hydroxide,CC[N+](CC)(CC)CC,1354.9275,686.1208,6.125,Text,BUCT-1,,,,,,BUCT-1,no,,,,
1605,10.1039/c6dt04688f,1,15,0,0.75,48,0.75,0.75,0,96,130,tetraethylammonium hydroxide,CC[N+](CC)(CC)CC,1354.9275,686.1208,6.125,Text,ITQ-17+GeO2,BEC,,GeO2,,,,yes,15.1,12,,
1606,10.1039/c6dt04688f,1,15,0,0.75,48,0.75,0.75,0,96,140,tetraethylammonium hydroxide,CC[N+](CC)(CC)CC,1354.9275,686.1208,6.125,Text,ITQ-17+GeO2,BEC,,GeO2,,,,yes,15.1,12,,
1607,10.1039/c6dt04688f,1,15,0,0.75,48,0.75,0.75,0,96,150,tetraethylammonium hydroxide,CC[N+](CC)(CC)CC,1354.9275,686.1208,6.125,Text,ITQ-17,BEC,,,,,,yes,15.1,12,,
1608,10.1039/c6dt04688f,1,15,0,0.75,48,0.75,0.75,0,96,160,tetraethylammonium hydroxide,CC[N+](CC)(CC)CC,1354.9275,686.1208,6.125,Text,ITQ-17+GeO2,BEC,,GeO2,,,,yes,15.1,12,,
1609,10.1039/c6dt04688f,1,15,0,0.75,48,0.75,0.75,0,96,170,tetraethylammonium hydroxide,CC[N+](CC)(CC)CC,1354.9275,686.1208,6.125,Text,ITQ-17+GeO2,BEC,,GeO2,,,,yes,15.1,12,,
1610,10.1039/c6dt04688f,1,15,0,0.75,48,0.75,0.75,0,96,180,tetraethylammonium hydroxide,CC[N+](CC)(CC)CC,1354.9275,686.1208,6.125,Text,ITQ-17+GeO2,BEC,,GeO2,,,,yes,15.1,12,,
1611,10.1039/c6dt04688f,1,20,0,0.75,63,0.75,0.75,0,96,120,tetraethylammonium hydroxide,CC[N+](CC)(CC)CC,1354.9275,686.1208,6.125,Text,BUCT-1,,,,,,BUCT-1,no,,,,
1612,10.1039/c6dt04688f,1,20,0,0.75,63,0.75,0.75,0,96,130,tetraethylammonium hydroxide,CC[N+](CC)(CC)CC,1354.9275,686.1208,6.125,Text,BUCT-1+GeO2,,,GeO2,,,BUCT-1,no,,,,
1613,10.1039/c6dt04688f,1,20,0,0.75,63,0.75,0.75,0,96,140,tetraethylammonium hydroxide,CC[N+](CC)(CC)CC,1354.9275,686.1208,6.125,Text,ITQ-17+GeO2+BUCT-2,BEC,STI,GeO2,,,,yes,15.1,12,16.7,10
1614,10.1039/c6dt04688f,1,20,0,0.75,63,0.75,0.75,0,96,150,tetraethylammonium hydroxide,CC[N+](CC)(CC)CC,1354.9275,686.1208,6.125,Text,ITQ-17+GeO2,BEC,,GeO2,,,,yes,15.1,12,,
1615,10.1039/c6dt04688f,1,20,0,0.75,63,0.75,0.75,0,96,160,tetraethylammonium hydroxide,CC[N+](CC)(CC)CC,1354.9275,686.1208,6.125,Text,ITQ-17+GeO2,BEC,,GeO2,,,,yes,15.1,12,,
1616,10.1039/c6dt04688f,1,20,0,0.75,63,0.75,0.75,0,96,170,tetraethylammonium hydroxide,CC[N+](CC)(CC)CC,1354.9275,686.1208,6.125,Text,ITQ-17+GeO2+BUCT-2,BEC,STI,GeO2,,,,yes,15.1,12,16.7,10
1617,10.1039/c6dt04688f,1,20,0,0.75,63,0.75,0.75,0,96,180,tetraethylammonium hydroxide,CC[N+](CC)(CC)CC,1354.9275,686.1208,6.125,Text,GeO2,,,GeO2,,,,no,,,,
1618,10.1039/c6dt04688f,1,25,0,0.75,78,0.75,0.75,0,96,130,tetraethylammonium hydroxide,CC[N+](CC)(CC)CC,1354.9275,686.1208,6.125,Text,BUCT-1,,,,,,BUCT-1,no,,,,
1619,10.1039/c6dt04688f,1,25,0,0.75,78,0.75,0.75,0,96,140,tetraethylammonium hydroxide,CC[N+](CC)(CC)CC,1354.9275,686.1208,6.125,Text,ITQ-17+GeO2+BUCT-2,BEC,STI,GeO2,,,,yes,15.1,12,16.7,10
1620,10.1039/c6dt04688f,1,25,0,0.75,78,0.75,0.75,0,96,150,tetraethylammonium hydroxide,CC[N+](CC)(CC)CC,1354.9275,686.1208,6.125,Text,ITQ-17+GeO2+BUCT-2,BEC,STI,GeO2,,,,yes,15.1,12,16.7,10
1621,10.1039/c6dt04688f,1,25,0,0.75,78,0.75,0.75,0,96,160,tetraethylammonium hydroxide,CC[N+](CC)(CC)CC,1354.9275,686.1208,6.125,Text,ITQ-17+GeO2+BUCT-2,BEC,STI,GeO2,,,,yes,15.1,12,16.7,10
1622,10.1039/c6dt04688f,1,25,0,0.75,78,0.75,0.75,0,96,170,tetraethylammonium hydroxide,CC[N+](CC)(CC)CC,1354.9275,686.1208,6.125,Text,ITQ-17+GeO2+BUCT-2,BEC,STI,GeO2,,,,yes,15.1,12,16.7,10
1623,10.1039/c6dt04688f,1,25,0,0.75,78,0.75,0.75,0,96,180,tetraethylammonium hydroxide,CC[N+](CC)(CC)CC,1354.9275,686.1208,6.125,Text,GeO2,,,GeO2,,,,no,,,,
1624,10.1039/c6dt04688f,1,35,0,0.75,108,0.75,0.75,0,96,130,tetraethylammonium hydroxide,CC[N+](CC)(CC)CC,1354.9275,686.1208,6.125,Text,BUCT-1,,,,,,BUCT-1,no,,,,
1625,10.1039/c6dt04688f,1,35,0,0.75,108,0.75,0.75,0,96,140,tetraethylammonium hydroxide,CC[N+](CC)(CC)CC,1354.9275,686.1208,6.125,Text,ITQ-17+GeO2+BUCT-2,BEC,STI,GeO2,,,,yes,15.1,12,16.7,10
1626,10.1039/c6dt04688f,1,35,0,0.75,108,0.75,0.75,0,96,150,tetraethylammonium hydroxide,CC[N+](CC)(CC)CC,1354.9275,686.1208,6.125,Text,ITQ-17+GeO2+BUCT-2,BEC,STI,GeO2,,,,yes,15.1,12,16.7,10
1627,10.1039/c6dt04688f,1,35,0,0.75,108,0.75,0.75,0,96,160,tetraethylammonium hydroxide,CC[N+](CC)(CC)CC,1354.9275,686.1208,6.125,Text,ITQ-17+GeO2+BUCT-2,BEC,STI,GeO2,,,,yes,15.1,12,16.7,10
1628,10.1039/c6dt04688f,1,35,0,0.75,108,0.75,0.75,0,96,170,tetraethylammonium hydroxide,CC[N+](CC)(CC)CC,1354.9275,686.1208,6.125,Text,ITQ-17+GeO2+BUCT-2,BEC,STI,GeO2,,,,yes,15.1,12,16.7,10
1629,10.1039/c6dt04688f,1,35,0,0.75,108,0.75,0.75,0,96,180,tetraethylammonium hydroxide,CC[N+](CC)(CC)CC,1354.9275,686.1208,6.125,Text,GeO2,,,GeO2,,,,no,,,,
1630,10.1039/c6dt04688f,1,50,0,0.75,153,0.75,0.75,0,96,130,tetraethylammonium hydroxide,CC[N+](CC)(CC)CC,1354.9275,686.1208,6.125,Text,BUCT-1,,,,,,BUCT-1,no,,,,
1631,10.1039/c6dt04688f,1,50,0,0.75,153,0.75,0.75,0,96,140,tetraethylammonium hydroxide,CC[N+](CC)(CC)CC,1354.9275,686.1208,6.125,Text,BUCT-2,STI,,,,,,no,16.7,10,,
1632,10.1039/c6dt04688f,1,50,0,0.75,153,0.75,0.75,0,96,150,tetraethylammonium hydroxide,CC[N+](CC)(CC)CC,1354.9275,686.1208,6.125,Text,ITQ-17+GeO2+BUCT-2,BEC,STI,GeO2,,,,yes,15.1,12,16.7,10
1633,10.1039/c6dt04688f,1,50,0,0.75,153,0.75,0.75,0,96,160,tetraethylammonium hydroxide,CC[N+](CC)(CC)CC,1354.9275,686.1208,6.125,Text,ITQ-17+GeO2+BUCT-2,BEC,STI,GeO2,,,,yes,15.1,12,16.7,10
1634,10.1039/c6dt04688f,1,50,0,0.75,153,0.75,0.75,0,96,170,tetraethylammonium hydroxide,CC[N+](CC)(CC)CC,1354.9275,686.1208,6.125,Text,ITQ-17+GeO2+BUCT-2,BEC,STI,GeO2,,,,yes,15.1,12,16.7,10
1635,10.1039/c6dt04688f,1,50,0,0.75,153,0.75,0.75,0,96,180,tetraethylammonium hydroxide,CC[N+](CC)(CC)CC,1354.9275,686.1208,6.125,Text,GeO2,,,GeO2,,,,no,,,,
1636,10.1039/c7ta02344h,1,0.5,0,0.758,5.303030303,0,0.379,0,264,175,"1,5-bis-(methylpyrrolidinium)pentane hydroxide",C[N+]1(CCCC1)CCCCC[N+]2(CCCC2)C,2292.3813,1151.8019,8.77914952,Text,IWW,IWW,,,,,,no,16.6,12,,
1637,10.1039/c7ta02344h,1,0.151515152,0,0.758,5.303030303,0,0.379,0,264,175,"1,5-bis-(methylpyrrolidinium)pentane + hydroxide",C[N+]1(CCCC1)CCCCC[N+]2(CCCC2)C,2292.3813,1151.8019,8.77914952,Text,IWW,IWW,,,,,,no,16.6,12,,
